Repository: emmakbat/ito-analysis

- NKS/ITO3/
    - Contains the complex refractive index data extracted from the ten samples of reduced ITO-on-silicon from wafer 001 that are used in the paper. Note that there are other ways to interpret the raw reflectance ratio data, and n-k results extracted from other models are given in ito-analysis/all_data/data/nks. In the end, different interpretations did not differ much in predicted absorption, but the model selected here had both a high R2 and a straightforward physical interpretation 
    - PDFS/

File: Figure5_Ray-optics/nks/ito3/cint-i_nk.csv (part 1 of 2)
NKChart
X of n [Wavelength (nm)],n - n,X of k [Wavelength (nm)],k - k,X of nodes [Wavelength (nm)],nodes - k
1599.15544746553,1.31796598366547,1599.15544746553,0.107689462324673,,
1595.71825470642,1.31877502250865,1595.71825470642,0.10716907975322,,
1592.28106194731,1.31958358288607,1592.28106194731,0.106651359795136,,
1588.84386918821,1.32039166116627,1588.84386918821,0.106136299679486,,
1585.4066764291,1.32119925378173,1585.4066764291,0.105623896654108,,
1581.96948366999,1.3220063572292,1581.96948366999,0.105114147986145,,
1578.53229091089,1.32281296807005,1578.53229091089,0.104607050962558,,
1575.09509815178,1.32361908293059,1575.09509815178,0.104102602890662,,
1571.65790539267,1.32442469850246,1571.65790539267,0.103600801098654,,
1568.22071263357,1.32522981154294,1568.22071263357,0.103101642936157,,
1564.78351987446,1.32603441887534,1564.78351987446,0.102605125774762,,
1561.34632711535,1.32683851738941,1561.34632711535,0.102111247008574,,
1557.90913435625,1.32764210404167,1557.90913435625,0.10162000405477,,
1554.47194159714,1.32844517585585,1554.47194159714,0.101131394354163,,
1551.03474883804,1.32924772992327,1551.03474883804,0.100645415371758,,
1547.59755607893,1.33004976340327,1547.59755607893,0.100162064597335,,
1544.16036331982,1.33085127352364,1544.16036331982,0.0996813395460211,,
1540.72317056072,1.33165225758103,1540.72317056072,0.0992032377588795,,
1537.28597780161,1.33245271294143,1537.28597780161,0.0987277568034978,,
1533.8487850425,1.3332526370406,1533.8487850425,0.0982548942745898,,
1530.4115922834,1.33405202738453,1530.4115922834,0.0977846477945998,,
1526.97439952429,1.33485088154998,1526.97439952429,0.097317015014315,,
1523.53720676518,1.33564919718487,1523.53720676518,0.0968519936134884,,
1520.10001400608,1.33644697200887,1520.10001400608,0.0963895813014642,,
1516.66282124697,1.33724420381386,1516.66282124697,0.0959297758178151,,
1513.22562848786,1.33804089046447,1513.22562848786,0.0954725749329891,,
1509.78843572876,1.33883702989864,1509.78843572876,0.0950179764489584,,
1506.35124296965,1.33963262012811,1506.35124296965,0.0945659781998831,,
1502.91405021054,1.34042765923904,1502.91405021054,0.0941165780527804,,
1499.47685745144,1.34122214539256,1499.47685745144,0.0936697739082081,,
1496.03966469233,1.34201607682534,1496.03966469233,0.0932255637009484,,
1492.60247193323,1.34280945185023,1492.60247193323,0.0927839454007081,,
1489.16527917412,1.34360226885683,1489.16527917412,0.0923449170128306,,
1485.72808641501,1.34439452631216,1485.72808641501,0.0919084765790108,,
1482.29089365591,1.34518622276127,1482.29089365591,0.0914746221780259,,
1478.8537008968,1.34597735682791,1478.8537008968,0.0910433519264771,,
1475.41650813769,1.34676792721521,1475.41650813769,0.0906146639795398,,
1471.97931537859,1.34755793270634,1471.97931537859,0.0901885565317259,,
1468.54212261948,1.34834737216525,1468.54212261948,0.0897650278176596,,
1465.10492986037,1.34913624453734,1465.10492986037,0.089344076112864,,
1461.66773710127,1.34992454885025,1461.66773710127,0.0889256997345591,,
1458.23054434216,1.35071228421456,1458.23054434216,0.088509897042476,,
1454.79335158305,1.35149944982457,1454.79335158305,0.0880966664396793,,
1451.35615882395,1.35228604495912,1451.35615882395,0.0876860063734043,,
1447.91896606484,1.35307206898232,1447.91896606484,0.087277915335916,,
1444.48177330573,1.35385752134446,1444.48177330573,0.086872391865366,,
1441.04458054663,1.35464240158275,1441.04458054663,0.0864694345466819,,
1437.60738778752,1.35542670932225,1437.60738778752,0.0860690420124566,,
1434.17019502842,1.3562104442767,1434.17019502842,0.085671212943863,,
1430.73300226931,1.35699360624945,1430.73300226931,0.0852759460715801,,
1427.2958095102,1.35777619513434,1427.2958095102,0.0848832401767365,,
1423.8586167511,1.35855821091665,1423.8586167511,0.0844930940918701,,
1420.42142399199,1.35933965367403,1420.42142399199,0.084105506701902,,
1416.98423123288,1.36012052357754,1416.98423123288,0.0837204769451371,,
1413.54703847378,1.36090082089255,1413.54703847378,0.0833380038142688,,
1410.10984571467,1.36168054597984,1410.10984571467,0.082958086357416,,
1406.67265295556,1.3624596992966,1406.67265295556,0.0825807236791688,,
1403.23546019646,1.36323828139751,1403.23546019646,0.0822059149416597,,
1399.79826743735,1.36401629293579,1399.79826743735,0.0818336593656522,,
1396.36107467824,1.36479373466437,1396.36107467824,0.081463956231648,,
1392.92388191914,1.36557060743696,1392.92388191914,0.0810968048810234,,
1389.48668916003,1.36634691220927,1389.48668916003,0.0807322047171753,,
1386.04949640092,1.36712265004014,1386.04949640092,0.0803701552066986,,
1382.61230364182,1.36789782209278,1382.61230364182,0.0800106558805849,,
1379.17511088271,1.36867242963601,1379.17511088271,0.0796537063354396,,
1375.73791812361,1.36944647404549,1375.73791812361,0.0792993062347289,,
1372.3007253645,1.37021995680507,1372.3007253645,0.0789474553100491,,
1368.86353260539,1.37099287950803,1368.86353260539,0.0785981533624202,,
1365.42633984629,1.3717652438585,1365.42633984629,0.0782514002636074,,
1361.98914708718,1.37253705167279,1361.98914708718,0.0779071959574679,,
1358.55195432807,1.37330830488084,1358.55195432807,0.0775655404613266,,
1355.11476156897,1.3740790055276,1355.11476156897,0.0772264338673761,,
1351.67756880986,1.37484915577456,1351.67756880986,0.0768898763441134,,
1348.24037605075,1.3756187579012,1348.24037605075,0.0765558681377979,,
1344.80318329165,1.37638781430657,1344.80318329165,0.076224409573944,,
1341.36599053254,1.37715632751082,1341.36599053254,0.0758955010588438,,
1337.92879777343,1.37792430015682,1337.92879777343,0.0755691430811265,,
1334.49160501433,1.37869173501181,1334.49160501433,0.0752453362133408,,
1331.05441225522,1.37945863496904,1331.05441225522,0.0749240811135832,,
1327.61721949611,1.3802250030495,1327.61721949611,0.074605378527151,,
1324.18002673701,1.38099084240369,1324.18002673701,0.0742892292882397,,
1320.7428339779,1.38175615631334,1320.7428339779,0.0739756343216682,,
1317.3056412188,1.38252094819333,1317.3056412188,0.0736645946446516,,
1313.86844845969,1.38328522159345,1313.86844845969,0.0733561113686042,,
1310.43125570058,1.38404898020039,1310.43125570058,0.0730501857009883,,
1306.99406294148,1.38481222783965,1306.99406294148,0.0727468189472021,,
1303.55687018237,1.38557496847754,1303.55687018237,0.0724460125125073,,
1300.11967742326,1.38633720622321,1300.11967742326,0.0721477679040027,,
1296.68248466416,1.38709894533075,1296.68248466416,0.0718520867326466,,
1293.24529190505,1.38786019020128,1293.24529190505,0.0715589707153142,,
1289.80809914594,1.38862094538516,1289.80809914594,0.0712684216769108,,
1286.37090638684,1.38938121558419,1286.37090638684,0.0709804415525327,,
1282.93371362773,1.39014100565391,1282.93371362773,0.0706950323896738,,
1279.49652086862,1.39090032060589,1279.49652086862,0.0704121963504844,,
1276.05932810952,1.3916591656101,1276.05932810952,0.0701319357140885,,
1272.62213535041,1.3924175459974,1272.62213535041,0.0698542528789441,,
1269.1849425913,1.39317546726193,1269.1849425913,0.0695791503652713,,
1265.7477498322,1.39393293506372,1265.7477498322,0.069306630817531,,
1262.31055707309,1.39468995523126,1262.31055707309,0.0690366970069583,,
1258.87336431398,1.39544653376414,1258.87336431398,0.0687693518341681,,
1255.43617155488,1.39620267683579,1255.43617155488,0.0685045983318122,,
1251.99897879577,1.39695839079624,1251.99897879577,0.0682424396673071,,
1248.56178603667,1.39771368217493,1248.56178603667,0.067982879145624,,
1245.12459327756,1.39846855768366,1245.12459327756,0.0677259202121499,,
1241.68740051845,1.39922302421955,1241.68740051845,0.0674715664556135,,
1238.25020775934,1.39997708886803,1238.25020775934,0.0672198216110898,,
1234.81301500024,1.40073075890599,1234.81301500024,0.0669706895630737,,
1231.37582224113,1.40148404180494,1231.37582224113,0.0667241743486306,,
1227.93862948203,1.40223694523425,1227.93862948203,0.0664802801606291,,
1224.50143672292,1.4029894770645,1224.50143672292,0.0662390113510469,,
1221.06424396381,1.40374164537082,1221.06424396381,0.0660003724343694,,
1217.62705120471,1.40449345843644,1217.62705120471,0.0657643680910681,,
1214.1898584456,1.40524492475621,1214.1898584456,0.0655310031711626,,
1210.7526656865,1.40599605304023,1210.7526656865,0.0653002826978881,,
1207.31547292739,1.40674685221759,1207.31547292739,0.065072211871444,,
1203.87828016829,1.40749733144018,1203.87828016829,0.0648467960728373,,
1200.44108740917,1.4082475000866,1200.44108740917,0.0646240408678416,,
1197.00389465007,1.40899736776613,1197.00389465007,0.0644039520110376,,
1193.56670189096,1.40974694432281,1193.56670189096,0.0641865354499766,,
1190.12950913185,1.41049623983966,1190.12950913185,0.06397179732944,,
1186.69231637274,1.41124526464293,1186.69231637274,0.0637597439958207,,
1183.25512361365,1.41199402930645,1183.25512361365,0.063550382001615,,
1179.81793085453,1.4127425446562,1179.81793085453,0.0633437181100324,,
1176.38073809543,1.41349082177481,1176.38073809543,0.0631397592997369,,
1172.94354533633,1.41423887200629,1172.94354533633,0.0629385127697011,,
1169.50635257721,1.41498670696089,1169.50635257721,0.0627399859442048,,
1166.06915981811,1.41573433851993,1166.06915981811,0.0625441864779631,,
1162.631967059,1.41648177884093,1162.631967059,0.0623511222613936,,
1159.1947742999,1.41722904036273,1159.1947742999,0.0621608014260207,,
1155.75758154079,1.4179761358108,1155.75758154079,0.0619732323500464,,
1152.32038878169,1.41872307820263,1152.32038878169,0.061788423664055,,
1148.88319602258,1.41946988085333,1148.88319602258,0.0616063842568839,,
1145.44600326347,1.42021655738125,1145.44600326347,0.0614271232816615,,
1142.00881050436,1.42096312171385,1142.00881050436,0.0612506501620034,,
1138.57161774526,1.42170958809363,1138.57161774526,0.061076974598396,,
1135.13442498616,1.42245597108428,1135.13442498616,0.0609061065747435,,
1131.69723222704,1.42320228557691,1131.69723222704,0.0607380563651199,,
1128.26003946794,1.42394854679645,1128.26003946794,0.0605728345406891,,
1124.82284670883,1.42469477030828,1124.82284670883,0.060410451976844,,
1121.38565394973,1.42544097202491,1121.38565394973,0.0602509198605449,,
1117.94846119062,1.42618716821289,1117.94846119062,0.0600942496978587,,
1114.51126843151,1.42693337549992,1114.51126843151,0.0599404533217296,,
1111.07407567241,1.42767961088208,1111.07407567241,0.0597895428999723,,
1107.6368829133,1.42842589173124,1107.6368829133,0.0596415309434926,,
1104.19969015419,1.42917223580273,1104.19969015419,0.0594964303147594,,
1100.76249739508,1.42991866124309,1100.76249739508,0.0593542542365232,,
1097.32530463598,1.43066518659816,1097.32530463598,0.0592150163007831,,
1093.88811187688,1.4314118308212,1093.88811187688,0.0590787304780396,,
1090.45091911777,1.43215861328139,1090.45091911777,0.0589454111268151,,
1087.01372635866,1.43290555377244,1087.01372635866,0.0588150730034461,,
1083.57653359955,1.4336526725214,1083.57653359955,0.0586877312722104,,
1080.13934084045,1.43439999019784,1080.13934084045,0.0585634015157105,,
1076.70214808134,1.43514752792308,1076.70214808134,0.058442099745624,,
1073.26495532224,1.4358953072798,1073.26495532224,0.0583238424137424,,
1069.82776256312,1.43664335032182,1069.82776256312,0.0582086464233779,,
1066.39056980403,1.43739167958418,1066.39056980403,0.0580965291411169,,
1062.95337704492,1.43814031809347,1062.95337704492,0.0579875084089236,,
1059.51618428581,1.43888928937837,1059.51618428581,0.0578816025566421,,
1056.07899152671,1.43963861748059,1056.07899152671,0.0577788304148847,,
1052.6417987676,1.44038832696601,1052.6417987676,0.0576792113283284,,
1049.20460600849,1.44113844293607,1049.20460600849,0.0575827651694192,,
1045.76741324938,1.44188899103961,1045.76741324938,0.0574895123525384,,
1042.33022049028,1.44263999748487,1042.33022049028,0.0573994738486089,,
1038.89302773117,1.44339148905194,1038.89302773117,0.0573126712001583,,
1035.45583497207,1.4441434931054,1035.45583497207,0.0572291265369053,,
1032.01864221296,1.44489603760744,1032.01864221296,0.057148862591818,,
1028.58144945385,1.44564915113124,1028.58144945385,0.0570719027177185,,
1025.14425669474,1.44640286287476,1025.14425669474,0.0569982709044209,,
1021.70706393564,1.44715720267485,1021.70706393564,0.0569279917964506,,
1018.26987117653,1.44791220102181,1018.26987117653,0.0568610907113308,,
1014.83267841742,1.44866788907428,1014.83267841742,0.0567975936584972,,
1011.39548565831,1.4494242986746,1011.39548565831,0.0567375273588425,,
1007.95829289922,1.45018146236452,1007.95829289922,0.0566809192649173,,
1004.5211001401,1.45093941340142,1004.5211001401,0.0566277975818149,,
1001.083907381,1.45169818577489,1001.083907381,0.0565781912887701,,
997.646714621893,1.45245781422384,997.646714621893,0.0565321301615023,,
994.209521862783,1.45321833425405,994.209521862783,0.0564896447953207,,
990.772329103681,1.45397978215621,990.772329103681,0.0564507666290302,,
989.267676490204,1.45431341218595,989.267676490204,0.0564348908602795,,
988.484573030973,1.45448712569883,988.484573030973,0.0564269051073545,,
987.701469571744,1.45466089060247,987.701469571744,0.056419109410382,,
986.918366112506,1.45483470734803,986.918366112506,0.0564115041649768,,
986.13526265328,1.45500857638891,986.13526265328,0.0564040897692254,,
985.352159194047,1.45518249818078,985.352159194047,0.0563968666236973,,
984.56905573482,1.45535647318162,984.56905573482,0.056389835131471,,
983.785952275586,1.4555305018517,983.785952275586,0.0563829956981513,,
983.002848816354,1.45570458465359,983.002848816354,0.0563763487318728,,
982.219745357125,1.4558787220522,982.219745357125,0.0563698946433307,,
981.436641897897,1.45605291451478,981.436641897897,0.0563636338457902,,
980.653538438667,1.45622716251092,980.653538438667,0.0563575667551131,,
979.870434979433,1.45640146651258,979.870434979433,0.0563516937897626,,
979.087331520206,1.45657582699408,979.087331520206,0.0563460153708319,,
978.304228060974,1.45675024443215,978.304228060974,0.0563405319220524,,
977.521124601747,1.4569247193059,977.521124601747,0.0563352438698221,,
976.738021142518,1.45709925209688,976.738021142518,0.0563301516432137,,
975.954917683283,1.45727384328906,975.954917683283,0.0563252556740021,,
975.17181422405,1.45744849336882,975.17181422405,0.0563205563966745,,
974.388710764821,1.45762320282504,974.388710764821,0.056316054248456,,
973.605607305592,1.45779797214905,973.605607305592,0.0563117496693168,,
972.822503846362,1.45797280183464,972.822503846362,0.0563076431020092,,
972.039400387127,1.45814769237813,972.039400387127,0.056303734992069,,
971.256296927898,1.45832264427833,971.256296927898,0.0563000257878444,,
970.473193468672,1.45849765803656,970.473193468672,0.056296515940518,,
969.690090009438,1.45867273415671,969.690090009438,0.0562932059041122,,
968.906986550207,1.45884787314519,968.906986550207,0.0562900961355191,,
968.123883090978,1.459023075511,968.123883090978,0.0562871870945261,,
967.340779631751,1.45919834176568,967.340779631751,0.0562844792438207,,
966.557676172521,1.45937367242339,966.557676172521,0.0562819730490258,,
965.77457271329,1.45954906800091,965.77457271329,0.0562796689787013,,
964.991469254057,1.45972452901761,964.991469254057,0.0562775675043891,,
964.208365794827,1.45990005599552,964.208365794827,0.056275669100609,,
963.425262335594,1.46007564945929,963.425262335594,0.0562739742449008,,
962.642158876364,1.46025130993627,962.642158876364,0.0562724834178259,,
961.859055417139,1.46042703795647,961.859055417139,0.056271197103003,,
961.075951957902,1.46060283405259,961.075951957902,0.0562701157871228,,
960.292848498677,1.46077869876007,960.292848498677,0.0562692399599724,,
959.509745039441,1.46095463261703,959.509745039441,0.0562685701144527,,
958.726641580211,1.46113063616436,958.726641580211,0.0562681067466021,,
957.943538120982,1.46130670994569,957.943538120982,0.0562678503556226,,
957.160434661753,1.46148285450744,957.160434661753,0.0562678014438943,,
956.377331202526,1.4616590703988,956.377331202526,0.0562679605170067,,
955.594227743293,1.46183535817176,955.594227743293,0.0562683280837715,,
954.811124284061,1.46201171838113,954.811124284061,0.0562689046562532,,
954.028020824831,1.46218815158456,954.028020824831,0.0562696907497893,,
953.244917365598,1.46236465834253,953.244917365598,0.0562706868830106,,
952.461813906372,1.46254123921841,952.461813906372,0.0562718935778667,,
951.678710447139,1.46271789477843,951.678710447139,0.0562733113596539,,
950.895606987912,1.46289462559172,950.895606987912,0.0562749407570326,,
950.112503528678,1.46307143223034,950.112503528678,0.05627678230205,,
949.329400069451,1.46324831526925,949.329400069451,0.0562788365301754,,
948.546296610216,1.46342527528638,948.546296610216,0.0562811039803067,,
947.763193150984,1.46360231286262,947.763193150984,0.0562835851948146,,
946.980089691755,1.46377942858182,946.980089691755,0.0562862807195509,,
946.196986232529,1.46395662303085,946.196986232529,0.05628919110388,,
945.413882773297,1.46413389679957,945.413882773297,0.056292316900707,,
944.630779314069,1.46431125048089,944.630779314069,0.0562956586665022,,
943.847675854835,1.46448868467076,943.847675854835,0.056299216961317,,
943.064572395602,1.46466619996819,943.064572395602,0.0563029923488221,,
942.281468936374,1.46484379697528,942.281468936374,0.0563069853963297,,
941.498365477143,1.46502147629721,941.498365477143,0.0563111966748166,,
940.715262017912,1.46519923854229,940.715262017912,0.056315626758951,,
939.932158558681,1.46537708432198,939.932158558681,0.0563202762271249,,
939.149055099452,1.46555501425086,939.149055099452,0.056325145661471,,
938.365951640221,1.4657330289467,938.365951640221,0.0563302356478998,,
937.582848180989,1.46591112903046,937.582848180989,0.0563355467761242,,
936.79974472176,1.4660893151263,936.79974472176,0.0563410796396799,,
936.016641262533,1.4662675878616,936.016641262533,0.0563468348359658,,
935.233537803301,1.46644594786699,935.233537803301,0.0563528129662572,,
934.450434344068,1.46662439577636,934.450434344068,0.0563590146357477,,
933.66733088484,1.46680293222687,933.66733088484,0.056365440453574,,
932.88422742561,1.466981557859,932.88422742561,0.056372091032837,,
932.101123966377,1.46716027331654,932.101123966377,0.0563789669906399,,
931.318020507149,1.4673390792466,931.318020507149,0.0563860689481127,,
930.534917047919,1.46751797629967,930.534917047919,0.0563933975304457,,
929.751813588689,1.46769696512959,929.751813588689,0.056400953366913,,
928.96871012946,1.46787604639362,928.96871012946,0.0564087370909096,,
928.185606670224,1.46805522075242,928.185606670224,0.0564167493399783,,
927.402503210998,1.46823448887009,927.402503210998,0.0564249907558398,,
926.619399751766,1.46841385141417,926.619399751766,0.0564334619844229,,
925.836296292536,1.4685933090557,925.836296292536,0.0564421636759001,,
925.053192833302,1.46877286246918,925.053192833302,0.056451096484711,,
924.270089374073,1.46895251233266,924.270089374073,0.0564602610696047,,
923.486985914844,1.46913225932768,923.486985914844,0.0564696580936612,,
922.703882455612,1.46931210413938,922.703882455612,0.0564792882243327,,
921.920778996385,1.46949204745645,921.920778996385,0.0564891521334658,,
921.137675537149,1.46967208997117,921.137675537149,0.0564992504973427,,
920.354572077925,1.46985223237946,920.354572077925,0.0565095839967161,,
919.571468618688,1.47003247538087,919.571468618688,0.0565201533168339,,
918.78836515946,1.47021281967858,918.78836515946,0.0565309591474752,,
918.005261700228,1.47039326597949,918.005261700228,0.0565420021829921,,
917.222158241,1.47057381499418,917.222158241,0.0565532831223309,,
916.439054781767,1.47075446743696,916.439054781767,0.0565648026690827,,
915.65595132254,1.47093522402588,915.65595132254,0.0565765615315005,,
914.872847863307,1.47111608548277,914.872847863307,0.0565885604225526,,
914.089744404079,1.47129705253322,914.089744404079,0.0566008000599402,,
913.30664094485,1.47147812590666,913.30664094485,0.0566132811661469,,
912.52353748562,1.47165930633634,912.52353748562,0.0566260044684688,,
911.740434026386,1.47184059455936,911.740434026386,0.0566389706990509,,
910.957330567153,1.47202199131671,910.957330567153,0.0566521805949287,,
910.174227107927,1.47220349735327,910.174227107927,0.0566656348980558,,
909.391123648697,1.47238511341786,909.391123648697,0.0566793343553521,,
908.608020189466,1.47256684026323,908.608020189466,0.0566932797187363,,
907.824916730238,1.47274867864609,907.824916730238,0.0567074717451617,,
907.041813271003,1.47293062932718,907.041813271003,0.0567219111966573,,
906.258709811771,1.47311269307123,906.258709811771,0.0567365988403707,,
905.475606352545,1.473294870647,905.475606352545,0.0567515354486022,,
904.692502893316,1.47347716282734,904.692502893316,0.0567667217988405,,
903.90939943408,1.47365957038918,903.90939943408,0.0567821586738122,,
903.126295974852,1.47384209411356,903.126295974852,0.0567978468615197,,
902.343192515619,1.47402473478564,902.343192515619,0.0568137871552742,,
901.560089056391,1.47420749319477,901.560089056391,0.0568299803537425,,
900.776985597164,1.47439037013447,900.776985597164,0.0568464272609905,,
899.993882137929,1.47457336640247,899.993882137929,0.0568631286865233,,
899.210778678698,1.47475648280074,899.210778678698,0.0568800854453232,,
898.427675219467,1.4749397201355,898.427675219467,0.0568972983578969,,
897.644571760241,1.47512307921727,897.644571760241,0.0569147682503142,,
896.861468301011,1.47530656086087,896.861468301011,0.0569324959542621,,
896.078364841775,1.47549016588546,896.078364841775,0.0569504823070683,,
895.29526138255,1.47567389511457,895.29526138255,0.056968728151768,,
894.512157923315,1.4758577493761,894.512157923315,0.0569872343371301,,
893.729054464086,1.47604172950239,893.729054464086,0.0570060017177151,,
892.945951004858,1.47622583633019,892.945951004858,0.0570250311539135,,
892.162847545624,1.47641007070074,892.162847545624,0.0570443235119929,,
891.379744086397,1.47659443345977,891.379744086397,0.0570638796641409,,
890.596640627166,1.47677892545754,890.596640627166,0.0570837004885228,,
889.813537167933,1.47696354754882,889.813537167933,0.0571037868693152,,
889.030433708705,1.477148300593,889.030433708705,0.0571241396967584,,
888.247330249476,1.47733318545404,888.247330249476,0.0571447598672148,,
887.464226790246,1.47751820300056,887.464226790246,0.0571656482831936,,
886.68112333101,1.47770335410581,886.68112333101,0.0571868058534238,,
885.89801987178,1.47788863964774,885.89801987178,0.0572082334928896,,
885.114916412552,1.478074060509,885.114916412552,0.0572299321228898,,
884.331812953319,1.47825961757701,884.331812953319,0.0572519026710683,,
883.54870949409,1.47844531174392,883.54870949409,0.0572741460714952,,
882.765606034863,1.47863114390672,882.765606034863,0.0572966632646879,,
881.982502575631,1.47881711496721,881.982502575631,0.0573194551976856,,
881.199399116398,1.47900322583203,881.199399116398,0.0573425228240875,,
880.416295657172,1.47918947741273,880.416295657172,0.0573658671041105,,
879.633192197942,1.47937587062578,879.633192197942,0.0573894890046419,,
878.850088738708,1.47956240639257,878.850088738708,0.0574133894992932,,
878.066985279477,1.47974908563949,878.066985279477,0.0574375695684529,,
877.283881820245,1.47993590929791,877.283881820245,0.0574620301993433,,
876.50077836102,1.48012287830426,876.50077836102,0.0574867723860731,,
875.717674901789,1.48030999360003,875.717674901789,0.0575117971296985,,
874.934571442559,1.4804972561318,874.934571442559,0.0575371054382685,,
874.151467983324,1.48068466685128,874.151467983324,0.0575626983268936,,
873.368364524095,1.48087222671534,873.368364524095,0.0575885768177959,,
872.585261064866,1.48105993668603,872.585261064866,0.0576147419403717,,
871.802157605633,1.48124779773065,871.802157605633,0.0576411947312435,,
871.019054146406,1.48143581082171,871.019054146406,0.0576679362343254,,
870.235950687176,1.48162397693705,870.235950687176,0.0576949675008787,,
869.452847227943,1.4818122970598,869.452847227943,0.0577222895895736,,
868.669743768713,1.48200077217843,868.669743768713,0.0577499035665506,,
867.886640309482,1.48218940328683,867.886640309482,0.0577778105054785,,
867.103536850254,1.48237819138427,867.103536850254,0.0578060114876217,,
866.320433391022,1.48256713747548,866.320433391022,0.0578345076018962,,
865.537329931788,1.48275624257067,865.537329931788,0.0578632999449351,,
864.754226472563,1.48294550768557,864.754226472563,0.0578923896211578,,
863.971123013328,1.48313493384145,863.971123013328,0.0579217777428279,,
863.188019554098,1.48332452206517,863.188019554098,0.0579514654301144,,
862.40491609487,1.48351427338919,862.40491609487,0.0579814538111729,,
861.621812635637,1.48370418885165,861.621812635637,0.0580117440221914,,
860.838709176407,1.48389426949634,860.838709176407,0.0580423372074743,,
860.055605717176,1.48408451637279,860.055605717176,0.0580732345195004,,
859.272502257945,1.48427493053629,859.272502257945,0.0581044371189929,,
858.489398798718,1.4844655130479,858.489398798718,0.0581359461749904,,
857.706295339484,1.48465626497453,857.706295339484,0.0581677628649152,,
856.923191880259,1.48484718738892,856.923191880259,0.0581998883746394,,
856.140088421023,1.48503828136974,856.140088421023,0.0582323238985667,,
855.356984961794,1.48522954800157,855.356984961794,0.0582650706396925,,
854.573881502567,1.48542098837497,854.573881502567,0.058298129809683,,
853.790778043336,1.48561260358651,853.790778043336,0.0583315026289389,,
853.007674584102,1.48580439473879,853.007674584102,0.0583651903266854,,
852.224571124872,1.4859963629405,852.224571124872,0.0583991941410352,,
851.441467665645,1.48618850930645,851.441467665645,0.0584335153190629,,
850.658364206412,1.48638083495761,850.658364206412,0.0584681551168865,,
849.875260747179,1.48657334102112,849.875260747179,0.058503114799741,,
849.092157287949,1.48676602863037,849.092157287949,0.0585383956420555,,
848.309053828721,1.48695889892503,848.309053828721,0.0585739989275356,,
847.525950369493,1.48715195305105,847.525950369493,0.0586099259492397,,
846.742846910259,1.48734519216076,846.742846910259,0.0586461780096534,,
845.959743451032,1.48753861741284,845.959743451032,0.0586827564207795,,
845.176639991799,1.48773222997245,845.176639991799,0.0587196625042176,,
844.393536532568,1.48792603101115,844.393536532568,0.0587568975912383,,
843.610433073338,1.48812002170706,843.610433073338,0.0587944630228784,,
842.82732961411,1.48831420324481,842.82732961411,0.0588323601500147,,
842.044226154875,1.48850857681565,842.044226154875,0.0588705903334537,,
841.261122695645,1.48870314361743,841.261122695645,0.0589091549440181,,
840.478019236419,1.48889790485468,840.478019236419,0.058948055362628,,
839.694915777184,1.48909286173864,839.694915777184,0.0589872929803987,,
838.911812317957,1.48928801548729,838.911812317957,0.0590268691987158,,
838.128708858723,1.48948336732542,838.128708858723,0.0590667854293334,,
837.345605399496,1.48967891848464,837.345605399496,0.0591070430944611,,
836.562501940265,1.48987467020346,836.562501940265,0.0591476436268589,,
835.779398481036,1.49007062372728,835.779398481036,0.0591885884699269,,
834.996295021804,1.49026678030849,834.996295021804,0.059229879077789,,
834.213191562575,1.49046314120647,834.213191562575,0.0592715169154059,,
833.430088103345,1.49065970768765,833.430088103345,0.0593135034586516,,
832.646984644114,1.49085648102557,832.646984644114,0.0593558401944244,,
831.863881184879,1.49105346250088,831.863881184879,0.0593985286207282,,
831.080777725653,1.49125065340144,831.080777725653,0.0594415702467832,,
830.297674266421,1.49144805502232,830.297674266421,0.0594849665931242,,
829.514570807191,1.49164566866586,829.514570807191,0.0595287191916855,,
828.731467347962,1.49184349564173,828.731467347962,0.0595728295859251,,
827.948363888732,1.49204153726696,827.948363888732,0.0596172993309061,,
827.165260429501,1.49223979486598,827.165260429501,0.0596621299934099,,
826.382156970266,1.49243826977066,826.382156970266,0.0597073231520411,,
825.599053511036,1.49263696332041,825.599053511036,0.0597528803973259,,
824.815950051808,1.49283587686216,824.815950051808,0.0597988033318244,,
824.032846592578,1.49303501175042,824.032846592578,0.0598450935702381,,
823.249743133345,1.49323436934738,823.249743133345,0.0598917527395122,,
822.466639674114,1.4934339510229,822.466639674114,0.0599387824789556,,
821.683536214886,1.49363375815456,821.683536214886,0.0599861844403418,,
820.900432755658,1.49383379212774,820.900432755658,0.0600339602880234,,
820.117329296424,1.49403405433567,820.117329296424,0.0600821116990518,,
819.334225837197,1.49423454617943,819.334225837197,0.0601306403632817,,
818.551122377967,1.49443526906805,818.551122377967,0.0601795479834914,,
817.768018918735,1.49463622441855,817.768018918735,0.0602288362755093,,
816.984915459504,1.49483741365595,816.984915459504,0.0602785069683093,,
816.201812000272,1.49503883821338,816.201812000272,0.0603285618041508,,
815.418708541043,1.49524049953208,815.418708541043,0.0603790025386931,,
814.635605081814,1.49544239906148,814.635605081814,0.0604298309411115,,
813.852501622583,1.49564453825925,813.852501622583,0.0604810487942263,,
813.06939816335,1.49584691859133,813.06939816335,0.0605326578946303,,
812.286294704121,1.496049541532,812.286294704121,0.0605846600528066,,
811.503191244891,1.49625240856393,811.503191244891,0.0606370570932591,,
810.720087785662,1.49645552117822,810.720087785662,0.0606898508546441,,
809.936984326427,1.49665888087448,809.936984326427,0.0607430431898978,,
809.153880867197,1.49686248916084,809.153880867197,0.0607966359663671,,
808.370777407966,1.49706634755405,808.370777407966,0.060850631065942,,
807.587673948736,1.49727045757949,807.587673948736,0.0609050303851952,,
806.804570489506,1.49747482077127,806.804570489506,0.060959835835505,,
806.021467030275,1.49767943867224,806.021467030275,0.0610150493432103,,
805.238363571045,1.49788431283407,805.238363571045,0.0610706728497343,,
804.455260111816,1.4980894448173,804.455260111816,0.061126708311734,,
803.672156652588,1.49829483619139,803.672156652588,0.0611831577012347,,
802.889053193356,1.49850048853478,802.889053193356,0.0612400230057773,,
802.105949734124,1.49870640343494,802.105949734124,0.0612973062285665,,
801.322846274892,1.49891258248846,801.322846274892,0.0613550093886082,,
800.539742815662,1.49911902730102,800.539742815662,0.061413134520865,,
799.756639356432,1.49932573948757,799.756639356432,0.0614716836764013,,
798.973535897203,1.49953272067227,798.973535897203,0.0615306589225417,,
798.190432437971,1.49973997248863,798.190432437971,0.0615900623430146,,
797.407328978742,1.49994749657952,797.407328978742,0.0616498960381121,,
796.624225519512,1.50015529459725,796.624225519512,0.0617101621248446,,
795.841122060281,1.50036336820363,795.841122060281,0.0617708627371029,,
795.058018601049,1.50057171907001,795.058018601049,0.0618320000258116,,
794.27491514182,1.50078034887736,794.27491514182,0.0618935761590947,,
793.49181168259,1.50098925931632,793.49181168259,0.061955593322439,,
792.708708223357,1.50119845208725,792.708708223357,0.0620180537188588,,
791.925604764128,1.50140792890031,791.925604764128,0.0620809595690631,,
791.1425013049,1.50161769147552,791.1425013049,0.0621443131116223,,
790.359397845666,1.5018277415428,790.359397845666,0.062208116603142,,
789.576294386439,1.50203808084203,789.576294386439,0.0622723723184344,,
788.793190927209,1.50224871112316,788.793190927209,0.0623370825506938,,
788.010087467974,1.5024596341462,788.010087467974,0.0624022496116779,,
787.226984008746,1.50267085168135,787.226984008746,0.06246787583187,,
786.443880549518,1.50288236550899,786.443880549518,0.0625339635606824,,
785.660777090287,1.50309417741984,785.660777090287,0.0626005151666196,,
784.877673631054,1.50330628921492,784.877673631054,0.0626675330374752,,
784.094570171825,1.50351870270568,784.094570171825,0.0627350195805166,,
783.311466712593,1.50373141971404,783.311466712593,0.0628029772226667,,
782.528363253365,1.50394444207246,782.528363253365,0.0628714084107062,,
781.745259794132,1.50415777162401,781.745259794132,0.062940315611457,,
780.962156334905,1.50437141022242,780.962156334905,0.0630097013119851,,
780.179052875672,1.50458535973216,780.179052875672,0.0630795680197955,,
779.395949416441,1.50479962202848,779.395949416441,0.0631499182630312,,
778.612845957209,1.50501419899753,778.612845957209,0.0632207545906735,,
777.829742497981,1.50522909253634,777.829742497981,0.0632920795727534,,
777.046639038749,1.505444304553,777.046639038749,0.0633638958005557,,
776.263535579518,1.50565983696661,776.263535579518,0.0634362058868234,,
775.480432120288,1.50587569170743,775.480432120288,0.0635090124659765,,
774.697328661057,1.50609187071691,774.697328661057,0.0635823181943243,,
773.914225201828,1.50630837594777,773.914225201828,0.0636561257502754,,
773.131121742596,1.50652520936407,773.131121742596,0.0637304378345729,,
772.348018283367,1.50674237294125,772.348018283367,0.063805257170497,,
771.564914824138,1.50695986866626,771.564914824138,0.0638805865041008,,
770.781811364908,1.50717769853756,770.781811364908,0.0639564286044379,,
769.998707905678,1.50739586456523,769.998707905678,0.0640327862637875,,
769.215604446444,1.50761436877104,769.215604446444,0.0641096622978898,,
768.432500987217,1.5078332131885,768.432500987217,0.0641870595461718,,
767.649397527984,1.50805239986294,767.649397527984,0.0642649808720062,,
766.866294068753,1.50827193085159,766.866294068753,0.0643434291629268,,
766.083190609522,1.50849180822363,766.083190609522,0.0644224073308893,,
765.300087150293,1.50871203406029,765.300087150293,0.0645019183125149,,
764.516983691063,1.5089326104549,764.516983691063,0.0645819650693295,,
763.733880231832,1.50915353951295,763.733880231832,0.0646625505880312,,
762.950776772602,1.50937482335221,762.950776772602,0.0647436778807279,,
762.16767331337,1.50959646410276,762.16767331337,0.0648253499852147,,
761.384569854143,1.50981846390705,761.384569854143,0.0649075699652201,,
760.601466394913,1.51004082492003,760.601466394913,0.064990340910673,,
759.81836293568,1.51026354930919,759.81836293568,0.06507366593798,,
759.035259476452,1.5104866392546,759.035259476452,0.0651575481902828,,
758.252156017222,1.51071009694907,758.252156017222,0.065241990837741,,
757.46905255799,1.51093392459812,757.46905255799,0.0653269970778032,,
756.68594909876,1.51115812442015,756.68594909876,0.0654125701354963,,
755.902845639527,1.51138269864644,755.902845639527,0.0654987132637001,,
755.119742180298,1.51160764952128,755.119742180298,0.0655854297434355,,
754.336638721069,1.511832979302,754.336638721069,0.0656727228841634,,
753.553535261839,1.51205869025909,753.553535261839,0.0657605960240729,,
752.770431802607,1.51228478467623,752.770431802607,0.0658490525303744,,
751.987328343376,1.5125112648504,751.987328343376,0.065938095799616,,
751.204224884145,1.51273813309194,751.204224884145,0.0660277292579663,,
750.421121424918,1.51296539172463,750.421121424918,0.0661179563615477,,
749.638017965687,1.51319304308577,749.638017965687,0.066208780596733,,
748.854914506452,1.51342108952626,748.854914506452,0.0663002054804603,,
748.071811047223,1.51364953341064,748.071811047223,0.0663922345605694,,
747.288707587994,1.51387837711724,747.288707587994,0.0664848714161035,,
746.505604128765,1.51410762303818,746.505604128765,0.0665781196576606,,
745.722500669535,1.51433727357949,745.722500669535,0.0666719829277056,,
744.939397210303,1.5145673311612,744.939397210303,0.0667664649009181,,
744.156293751074,1.51479779821736,744.156293751074,0.0668615692845315,,
743.37319029184,1.51502867719618,743.37319029184,0.0669572998186705,,
742.59008683261,1.51525997056008,742.59008683261,0.0670536602767099,,
741.80698337338,1.51549168078576,741.80698337338,0.0671506544656206,,
741.023879914152,1.5157238103643,741.023879914152,0.0672482862263286,,
740.240776454921,1.51595636180121,740.240776454921,0.0673465594340807,,
739.45767299569,1.51618933761655,739.45767299569,0.0674454779988047,,
738.674569536458,1.51642274034495,738.674569536458,0.0675450458654823,,
737.89146607723,1.51665657253575,737.89146607723,0.0676452670145281,,
737.108362617996,1.51689083675305,737.108362617996,0.0677461454621691,,
736.325259158767,1.51712553557576,736.325259158767,0.0678476852608246,,
735.542155699539,1.51736067159774,735.542155699539,0.0679498904994986,,
734.759052240305,1.51759624742782,734.759052240305,0.0680527653041797,,
733.975948781076,1.51783226568993,733.975948781076,0.0681563138382333,,
733.192845321847,1.51806872902313,733.192845321847,0.0682605403028099,,
732.409741862615,1.51830564008172,732.409741862615,0.0683654489372575,,
731.626638403385,1.51854300153531,731.626638403385,0.0684710440195287,,
730.843534944154,1.51878081606891,730.843534944154,0.0685773298666093,,
730.060431484926,1.51901908638297,730.060431484926,0.0686843108349369,,
729.277328025692,1.51925781519352,729.277328025692,0.0687919913208413,,
728.494224566461,1.51949700523217,728.494224566461,0.0689003757609682,,
727.711121107232,1.51973665924627,727.711121107232,0.0690094686327294,,
726.928017648003,1.51997677999894,726.928017648003,0.0691192744547547,,
726.14491418877,1.52021737026913,726.14491418877,0.0692297977873314,,
725.361810729543,1.52045843285176,725.361810729543,0.0693410432328758,,
724.57870727031,1.52069997055775,724.57870727031,0.0694530154363947,,
723.795603811079,1.52094198621409,723.795603811079,0.0695657190859505,,
723.01250035185,1.52118448266397,723.01250035185,0.0696791589131493,,
722.22939689262,1.52142746276678,722.22939689262,0.0697933396936131,,
721.446293433388,1.52167092939826,721.446293433388,0.0699082662474778,,
720.66318997416,1.52191488545054,720.66318997416,0.0700239434398824,,
719.88008651493,1.52215933383221,719.88008651493,0.0701403761814737,,
719.096983055697,1.52240427746841,719.096983055697,0.0702575694289184,,
718.313879596468,1.5226497193009,718.313879596468,0.0703755281854143,,
717.530776137235,1.52289566228813,717.530776137235,0.070494257501208,,
716.747672678006,1.52314210940532,716.747672678006,0.0706137624741335,,
715.964569218777,1.52338906364455,715.964569218777,0.0707340482501439,,
715.181465759544,1.52363652801477,715.181465759544,0.0708551200238473,,
714.398362300315,1.52388450554197,714.398362300315,0.0709769830390683,,
713.615258841085,1.52413299926917,713.615258841085,0.0710996425893949,,
712.832155381855,1.52438201225651,712.832155381855,0.0712231040187479,,
712.049051922625,1.52463154758136,712.049051922625,0.0713473727219493,,
711.265948463394,1.52488160833833,711.265948463394,0.0714724541453094,,
710.482845004165,1.52513219763941,710.482845004165,0.0715983537872012,,
709.699741544931,1.52538331861396,709.699741544931,0.0717250771986627,,
708.9166380857,1.52563497440884,708.9166380857,0.0718526299840004,,
708.133534626471,1.52588716818844,708.133534626471,0.0719810178013968,,
707.35043116724,1.52613990313476,707.35043116724,0.0721102463635252,,
706.567327708011,1.52639318244749,706.567327708011,0.0722403214381842,,
705.784224248778,1.52664700934405,705.784224248778,0.0723712488489311,,
705.001120789549,1.52690138705965,705.001120789549,0.0725030344757182,,
704.218017330319,1.52715631884739,704.218017330319,0.0726356842555529,,
703.434913871091,1.52741180797827,703.434913871091,0.0727692041831562,,
702.651810411857,1.5276678577413,702.651810411857,0.0729036003116327,,
701.868706952627,1.52792447144352,701.868706952627,0.0730388787531455,,
701.085603493397,1.52818165241008,701.085603493397,0.0731750456796114,,
700.302500034168,1.52843940398428,700.302500034168,0.0733121073233884,,
699.519396574938,1.52869772952765,699.519396574938,0.0734500699779933,,
698.736293115708,1.52895663241997,698.736293115708,0.0735889399988068,,
697.953189656477,1.52921611605936,697.953189656477,0.0737287238038058,,
697.170086197243,1.5294761838623,697.170086197243,0.0738694278743009,,
696.386982738015,1.52973683926369,696.386982738015,0.0740110587556734,,
695.603879278784,1.5299980857169,695.603879278784,0.0741536230581376,,
694.820775819553,1.53025992669383,694.820775819553,0.0742971274575075,,
694.037672360322,1.53052236568492,694.037672360322,0.0744415786959681,,
693.254568901093,1.53078540619922,693.254568901093,0.0745869835828645,,
