Repository: emmakbat/ito-analysis

- NKS/ITO3/
    - Contains the complex refractive index data extracted from the ten samples of reduced ITO-on-silicon from wafer 001 that are used in the paper. Note that there are other ways to interpret the raw reflectance ratio data, and n-k results extracted from other models are given in ito-analysis/all_data/data/nks. In the end, different interpretations did not differ much in predicted absorption, but the model selected here had both a high R2 and a straightforward physical interpretation 
    - PDFS/

File: Figure5_Ray-optics/nks/ito3/dint-i_nk.csv (part 1 of 2)
NKChart
X of n [Wavelength (nm)],n - n,X of k [Wavelength (nm)],k - k,X of nodes [Wavelength (nm)],nodes - k
1599.15544746553,1.19179717684557,1599.15544746553,0.137026157908715,,
1595.71825470642,1.1924908731216,1595.71825470642,0.13626917367226,,
1592.28106194731,1.1931851448536,1592.28106194731,0.135514952244896,,
1588.84386918821,1.19387998295099,1588.84386918821,0.134763494541866,,
1585.4066764291,1.19457537836121,1585.4066764291,0.134014801438297,,
1581.96948366999,1.19527132207018,1581.96948366999,0.133268873769616,,
1578.53229091089,1.19596780510286,1578.53229091089,0.132525712331957,,
1575.09509815178,1.19666481852374,1575.09509815178,0.131785317882576,,
1571.65790539267,1.19736235343731,1571.65790539267,0.131047691140268,,
1568.22071263357,1.19806040098861,1568.22071263357,0.130312832785782,,
1564.78351987446,1.19875895236374,1564.78351987446,0.129580743462239,,
1561.34632711535,1.19945799879033,1561.34632711535,0.128851423775557,,
1557.90913435625,1.20015753153813,1557.90913435625,0.128124874294868,,
1554.47194159714,1.20085754191944,1554.47194159714,0.127401095552947,,
1551.03474883804,1.20155802128971,1551.03474883804,0.126680088046634,,
1547.59755607893,1.20225896104801,1547.59755607893,0.125961852237267,,
1544.16036331982,1.20296035263758,1544.16036331982,0.125246388551107,,
1540.72317056072,1.20366218754637,1540.72317056072,0.124533697379773,,
1537.28597780161,1.20436445730753,1537.28597780161,0.123823779080675,,
1533.8487850425,1.20506715350001,1533.8487850425,0.123116633977449,,
1530.4115922834,1.20577026774904,1530.4115922834,0.122412262360397,,
1526.97439952429,1.2064737917267,1526.97439952429,0.121710664486923,,
1523.53720676518,1.20717771715249,1523.53720676518,0.121011840581981,,
1520.10001400608,1.20788203579383,1520.10001400608,0.120315790838513,,
1516.66282124697,1.20858673946667,1516.66282124697,0.119622515417898,,
1513.22562848786,1.20929182003603,1513.22562848786,0.118932014450402,,
1509.78843572876,1.20999726941654,1509.78843572876,0.118244288035626,,
1506.35124296965,1.21070307957305,1506.35124296965,0.11755933624296,,
1502.91405021054,1.21140924252119,1502.91405021054,0.11687715911204,,
1499.47685745144,1.21211575032795,1499.47685745144,0.116197756653202,,
1496.03966469233,1.21282259511226,1496.03966469233,0.115521128847947,,
1492.60247193323,1.21352976904562,1492.60247193323,0.1148472756494,,
1489.16527917412,1.21423726435264,1489.16527917412,0.114176196982777,,
1485.72808641501,1.21494507331169,1485.72808641501,0.113507892745856,,
1482.29089365591,1.21565318825548,1482.29089365591,0.112842362809441,,
1478.8537008968,1.21636160157172,1478.8537008968,0.112179607017841,,
1475.41650813769,1.21707030570369,1475.41650813769,0.111519625189345,,
1471.97931537859,1.21777929315093,1471.97931537859,0.110862417116702,,
1468.54212261948,1.21848855646983,1468.54212261948,0.110207982567601,,
1465.10492986037,1.21919808827431,1465.10492986037,0.109556321285162,,
1461.66773710127,1.21990788123644,1461.66773710127,0.108907432988416,,
1458.23054434216,1.22061792808715,1458.23054434216,0.108261317372806,,
1454.79335158305,1.22132822161686,1454.79335158305,0.107617974110678,,
1451.35615882395,1.22203875467617,1451.35615882395,0.106977402851778,,
1447.91896606484,1.22274952017659,1447.91896606484,0.106339603223763,,
1444.48177330573,1.22346051109115,1444.48177330573,0.105704574832694,,
1441.04458054663,1.2241717204552,1441.04458054663,0.105072317263557,,
1437.60738778752,1.22488314136707,1437.60738778752,0.104442830080773,,
1434.17019502842,1.22559476698881,1434.17019502842,0.103816112828714,,
1430.73300226931,1.22630659054694,1430.73300226931,0.10319216503223,,
1427.2958095102,1.22701860533318,1427.2958095102,0.102570986197169,,
1423.8586167511,1.22773080470523,1423.8586167511,0.101952575810914,,
1420.42142399199,1.22844318208753,1420.42142399199,0.101336933342911,,
1416.98423123288,1.22915573097201,1416.98423123288,0.100724058245216,,
1413.54703847378,1.22986844491896,1413.54703847378,0.100113949953035,,
1410.10984571467,1.23058131755775,1410.10984571467,0.0995066078852774,,
1406.67265295556,1.23129434258772,1406.67265295556,0.0989020314451055,,
1403.23546019646,1.23200751377897,1403.23546019646,0.0983002200204971,,
1399.79826743735,1.2327208249732,1399.79826743735,0.0977011729848148,,
1396.36107467824,1.23343427008462,1396.36107467824,0.0971048896973677,,
1392.92388191914,1.23414784310075,1392.92388191914,0.0965113695039975,,
1389.48668916003,1.23486153808338,1389.48668916003,0.0959206117376552,,
1386.04949640092,1.23557534916942,1386.04949640092,0.0953326157189916,,
1382.61230364182,1.23628927057183,1382.61230364182,0.0947473807569524,,
1379.17511088271,1.23700329658057,1379.17511088271,0.0941649061493788,,
1375.73791812361,1.23771742156354,1375.73791812361,0.0935851911836166,,
1372.3007253645,1.23843163996753,1372.3007253645,0.0930082351371305,,
1368.86353260539,1.23914594631925,1368.86353260539,0.0924340372781242,,
1365.42633984629,1.23986033522625,1365.42633984629,0.0918625968661759,,
1361.98914708718,1.24057480137804,1361.98914708718,0.091293913152868,,
1358.55195432807,1.24128933954703,1358.55195432807,0.0907279853824353,,
1355.11476156897,1.24200394458964,1355.11476156897,0.0901648127924173,,
1351.67756880986,1.24271861144739,1351.67756880986,0.0896043946143189,,
1348.24037605075,1.24343333514794,1348.24037605075,0.0890467300742808,,
1344.80318329165,1.24414811080626,1344.80318329165,0.0884918183937543,,
1341.36599053254,1.2448629336257,1341.36599053254,0.0879396587901937,,
1337.92879777343,1.24557779889925,1337.92879777343,0.0873902504777469,,
1334.49160501433,1.24629270201061,1334.49160501433,0.0868435926679675,,
1331.05441225522,1.24700763843546,1331.05441225522,0.0862996845705258,,
1327.61721949611,1.24772260374268,1327.61721949611,0.0857585253939358,,
1324.18002673701,1.24843759359558,1324.18002673701,0.0852201143462957,,
1320.7428339779,1.24915260375319,1320.7428339779,0.0846844506360306,,
1317.3056412188,1.24986763007153,1317.3056412188,0.0841515334726531,,
1313.86844845969,1.250582668505,1313.86844845969,0.083621362067534,,
1310.43125570058,1.25129771510765,1310.43125570058,0.0830939356346828,,
1306.99406294148,1.25201276603462,1306.99406294148,0.0825692533915427,,
1303.55687018237,1.25272781754354,1303.55687018237,0.0820473145597977,,
1300.11967742326,1.25344286599593,1300.11967742326,0.081528118366191,,
1296.68248466416,1.25415790785869,1296.68248466416,0.0810116640433599,,
1293.24529190505,1.25487293970561,1293.24529190505,0.080497950830681,,
1289.80809914594,1.25558795821886,1289.80809914594,0.0799869779751316,,
1286.37090638684,1.25630296019058,1286.37090638684,0.0794787447321663,,
1282.93371362773,1.25701794252445,1282.93371362773,0.0789732503666071,,
1279.49652086862,1.25773290223732,1279.49652086862,0.0784704941535488,,
1276.05932810952,1.25844783646088,1276.05932810952,0.0779704753792839,,
1272.62213535041,1.25916274244332,1272.62213535041,0.0774731933422387,,
1269.1849425913,1.2598776175511,1269.1849425913,0.0769786473539308,,
1265.7477498322,1.26059245927068,1265.7477498322,0.0764868367399428,,
1262.31055707309,1.26130726521036,1262.31055707309,0.0759977608409134,,
1258.87336431398,1.26202203310208,1258.87336431398,0.0755114190135457,,
1255.43617155488,1.26273676080336,1255.43617155488,0.0750278106316411,,
1251.99897879577,1.26345144629915,1251.99897879577,0.0745469350871434,,
1248.56178603667,1.26416608770386,1248.56178603667,0.0740687917912157,,
1245.12459327756,1.26488068326336,1245.12459327756,0.0735933801753214,,
1241.68740051845,1.26559523135699,1241.68740051845,0.0731206996923458,,
1238.25020775934,1.26630973049973,1238.25020775934,0.072650749817727,,
1234.81301500024,1.26702417934426,1234.81301500024,0.0721835300506145,,
1231.37582224113,1.26773857668324,1231.37582224113,0.0717190399150494,,
1227.93862948203,1.2684529214515,1227.93862948203,0.0712572789611781,,
1224.50143672292,1.26916721272835,1224.50143672292,0.0707982467664706,,
1221.06424396381,1.26988144973995,1221.06424396381,0.0703419429369965,,
1217.62705120471,1.27059563186164,1217.62705120471,0.069888367108696,,
1214.1898584456,1.27130975862049,1214.1898584456,0.0694375189486938,,
1210.7526656865,1.27202382969774,1210.7526656865,0.0689893981566509,,
1207.31547292739,1.2727378449314,1207.31547292739,0.0685440044661258,,
1203.87828016829,1.27345180431886,1203.87828016829,0.0681013376459795,,
1200.44108740917,1.27416570801961,1200.44108740917,0.0676613975018107,,
1197.00389465007,1.27487955635796,1197.00389465007,0.0672241838774168,,
1193.56670189096,1.27559334982588,1193.56670189096,0.0667896966563005,,
1190.12950913185,1.27630708908588,1190.12950913185,0.0663579357631963,,
1186.69231637274,1.27702077497393,1186.69231637274,0.0659289011656451,,
1183.25512361365,1.27773440850252,1183.25512361365,0.0655025928755996,,
1179.81793085453,1.27844799086377,1179.81793085453,0.0650790109510645,,
1176.38073809543,1.27916152343251,1176.38073809543,0.0646581554977922,,
1172.94354533633,1.27987500776964,1172.94354533633,0.0642400266709969,,
1169.50635257721,1.28058844562535,1169.50635257721,0.063824624677119,,
1166.06915981811,1.28130183894257,1166.06915981811,0.0634119497756494,,
1162.631967059,1.28201518986047,1162.631967059,0.0630020022809697,,
1159.1947742999,1.28272850071797,1159.1947742999,0.062594782564258,,
1155.75758154079,1.28344177405747,1155.75758154079,0.0621902910554387,,
1152.32038878169,1.28415501262852,1152.32038878169,0.0617885282451784,,
1148.88319602258,1.28486821939172,1148.88319602258,0.0613894946869326,,
1145.44600326347,1.28558139752261,1145.44600326347,0.0609931909990518,,
1142.00881050436,1.28629455041575,1142.00881050436,0.0605996178669336,,
1138.57161774526,1.28700768168877,1138.57161774526,0.0602087760452322,,
1135.13442498616,1.28772079518669,1135.13442498616,0.0598206663601313,,
1131.69723222704,1.28843389498623,1131.69723222704,0.0594352897116688,,
1128.26003946794,1.28914698540021,1128.26003946794,0.0590526470761399,,
1124.82284670883,1.28986007098221,1124.82284670883,0.0586727395085331,,
1121.38565394973,1.29057315653117,1121.38565394973,0.0582955681450712,,
1117.94846119062,1.29128624709619,1117.94846119062,0.0579211342057885,,
1114.51126843151,1.29199934798153,1114.51126843151,0.0575494389971967,,
1111.07407567241,1.29271246475154,1111.07407567241,0.0571804839150224,,
1107.6368829133,1.29342560323595,1107.6368829133,0.0568142704470076,,
1104.19969015419,1.29413876953511,1104.19969015419,0.056450800175809,,
1100.76249739508,1.29485197002545,1100.76249739508,0.0560900747819598,,
1097.32530463598,1.29556521136509,1097.32530463598,0.0557320960469295,,
1093.88811187688,1.29627850049959,1093.88811187688,0.0553768658562585,,
1090.45091911777,1.2969918446678,1090.45091911777,0.0550243862027907,,
1087.01372635866,1.29770525140793,1087.01372635866,0.0546746591899982,,
1083.57653359955,1.29841872856375,1083.57653359955,0.0543276870354039,,
1080.13934084045,1.29913228429099,1080.13934084045,0.0539834720740952,,
1076.70214808134,1.29984592706382,1076.70214808134,0.0536420167623515,,
1073.26495532224,1.30055966568162,1073.26495532224,0.0533033236813735,,
1069.82776256312,1.30127350927587,1069.82776256312,0.0529673955411259,,
1066.39056980403,1.3019874673172,1066.39056980403,0.0526342351842949,,
1062.95337704492,1.30270154962272,1062.95337704492,0.0523038455903577,,
1059.51618428581,1.30341576636347,1059.51618428581,0.0519762298797925,,
1056.07899152671,1.30413012807207,1056.07899152671,0.0516513913183957,,
1052.6417987676,1.30484464565068,1052.6417987676,0.0513293333217487,,
1049.20460600849,1.30555933037906,1049.20460600849,0.0510100594598137,,
1045.76741324938,1.30627419392292,1045.76741324938,0.0506935734616748,,
1042.33022049028,1.30698924834248,1042.33022049028,0.0503798792204289,,
1038.89302773117,1.3077045061013,1038.89302773117,0.0500689807982215,,
1035.45583497207,1.30841998007532,1035.45583497207,0.0497608824314609,,
1032.01864221296,1.30913568356217,1032.01864221296,0.0494555885361738,,
1028.58144945385,1.30985163029073,1028.58144945385,0.0491531037135553,,
1025.14425669474,1.31056783443101,1025.14425669474,0.0488534327556812,,
1021.70706393564,1.31128431060426,1021.70706393564,0.0485565806514104,,
1018.26987117653,1.31200107389339,1018.26987117653,0.048262552592491,,
1014.83267841742,1.31271813985368,1014.83267841742,0.0479713539798397,,
1011.39548565831,1.31343552452383,1011.39548565831,0.0476829904300632,,
1007.95829289922,1.31415324443729,1007.95829289922,0.0473974677821642,,
1004.5211001401,1.31487131663396,1004.5211001401,0.0471147921044906,,
1001.083907381,1.31558975867219,1001.083907381,0.0468349697019167,,
997.646714621893,1.31630858864119,997.646714621893,0.0465580071232552,,
994.209521862783,1.31702782517376,994.209521862783,0.0462839111689327,,
990.772329103681,1.3177474874594,990.772329103681,0.0460126888989286,,
989.267676490204,1.31806266313668,989.267676490204,0.045894865848485,,
988.484573030973,1.31822673212371,988.484573030973,0.0458337629432447,,
987.701469571744,1.31839082493323,987.701469571744,0.0457728098442042,,
986.918366112506,1.31855494180777,986.918366112506,0.0457120066422086,,
986.13526265328,1.31871908299146,986.13526265328,0.0456513534288682,,
985.352159194047,1.31888324873006,985.352159194047,0.0455908502965641,,
984.56905573482,1.31904743927096,984.56905573482,0.0455304973384564,,
983.785952275586,1.31921165486318,983.785952275586,0.0454702946484815,,
983.002848816354,1.31937589575737,983.002848816354,0.04541024232137,,
982.219745357125,1.31954016220586,982.219745357125,0.0453503404526391,,
981.436641897897,1.31970445446262,981.436641897897,0.0452905891386103,,
980.653538438667,1.31986877278331,980.653538438667,0.0452309884764059,,
979.870434979433,1.32003311742525,979.870434979433,0.0451715385639615,,
979.087331520206,1.32019748864747,979.087331520206,0.0451122395000276,,
978.304228060974,1.3203618867107,978.304228060974,0.0450530913841783,,
977.521124601747,1.32052631187737,977.521124601747,0.0449940943168101,,
976.738021142518,1.32069076441163,976.738021142518,0.0449352483991625,,
975.954917683283,1.32085524457936,975.954917683283,0.0448765537333089,,
975.17181422405,1.32101975264819,975.17181422405,0.044818010422171,,
974.388710764821,1.32118428888748,974.388710764821,0.0447596185695222,,
973.605607305592,1.32134885356836,973.605607305592,0.0447013782799957,,
972.822503846362,1.32151344696374,972.822503846362,0.0446432896590856,,
972.039400387127,1.32167806934829,972.039400387127,0.0445853528131623,,
971.256296927898,1.32184272099847,971.256296927898,0.0445275678494713,,
970.473193468672,1.32200740219255,970.473193468672,0.0444699348761421,,
969.690090009438,1.32217211321061,969.690090009438,0.0444124540021922,,
968.906986550207,1.32233685433453,968.906986550207,0.0443551253375386,,
968.123883090978,1.32250162584803,968.123883090978,0.0442979489929989,,
967.340779631751,1.32266642803669,967.340779631751,0.0442409250803059,,
966.557676172521,1.32283126118792,966.557676172521,0.0441840537121004,,
965.77457271329,1.322996125591,965.77457271329,0.0441273350019539,,
964.991469254057,1.32316102153707,964.991469254057,0.044070769064363,,
964.208365794827,1.32332594931916,964.208365794827,0.0440143560147649,,
963.425262335594,1.32349090923221,963.425262335594,0.043958095969536,,
962.642158876364,1.32365590157303,962.642158876364,0.0439019890460064,,
961.859055417139,1.32382092664039,961.859055417139,0.043846035362463,,
961.075951957902,1.32398598473495,961.075951957902,0.0437902350381572,,
960.292848498677,1.32415107615931,960.292848498677,0.0437345881933111,,
959.509745039441,1.32431620121806,959.509745039441,0.0436790949491251,,
958.726641580211,1.3244813602177,958.726641580211,0.0436237554277889,,
957.943538120982,1.32464655346672,957.943538120982,0.0435685697524804,,
957.160434661753,1.32481178127561,957.160434661753,0.0435135380473822,,
956.377331202526,1.32497704395683,956.377331202526,0.0434586604376844,,
955.594227743293,1.32514234182487,955.594227743293,0.0434039370495883,,
954.811124284061,1.32530767519622,954.811124284061,0.0433493680103246,,
954.028020824831,1.3254730443894,954.028020824831,0.0432949534481504,,
953.244917365598,1.32563844972498,953.244917365598,0.0432406934923587,,
952.461813906372,1.32580389152559,952.461813906372,0.0431865882732958,,
951.678710447139,1.32596937011592,951.678710447139,0.043132637922353,,
950.895606987912,1.32613488582272,950.895606987912,0.043078842571989,,
950.112503528678,1.32630043897486,950.112503528678,0.043025202355729,,
949.329400069451,1.32646602990329,949.329400069451,0.0429717174081762,,
948.546296610216,1.3266316589411,948.546296610216,0.0429183878650208,,
947.763193150984,1.32679732642347,947.763193150984,0.0428652138630422,,
946.980089691755,1.32696303268775,946.980089691755,0.0428121955401265,,
946.196986232529,1.32712877807343,946.196986232529,0.0427593330352665,,
945.413882773297,1.32729456292218,945.413882773297,0.042706626488572,,
944.630779314069,1.32746038757784,944.630779314069,0.0426540760412829,,
943.847675854835,1.32762625238642,943.847675854835,0.0426016818357697,,
943.064572395602,1.32779215769617,943.064572395602,0.0425494440155497,,
942.281468936374,1.32795810385753,942.281468936374,0.0424973627252929,,
941.498365477143,1.32812409122318,941.498365477143,0.0424454381108261,,
940.715262017912,1.32829012014805,940.715262017912,0.0423936703191491,,
939.932158558681,1.32845619098933,939.932158558681,0.0423420594984377,,
939.149055099452,1.32862230410646,939.149055099452,0.0422906057980547,,
938.365951640221,1.32878845986118,938.365951640221,0.0422393093685623,,
937.582848180989,1.32895465861753,937.582848180989,0.042188170361722,,
936.79974472176,1.32912090074186,936.79974472176,0.0421371889305176,,
936.016641262533,1.32928718660283,936.016641262533,0.0420863652291465,,
935.233537803301,1.32945351657146,935.233537803301,0.0420356994130474,,
934.450434344068,1.32961989102113,934.450434344068,0.041985191638898,,
933.66733088484,1.32978631032755,933.66733088484,0.0419348420646236,,
932.88422742561,1.32995277486885,932.88422742561,0.0418846508494168,,
932.101123966377,1.33011928502555,932.101123966377,0.0418346181537364,,
931.318020507149,1.33028584118057,931.318020507149,0.0417847441393253,,
930.534917047919,1.33045244371926,930.534917047919,0.0417350289692105,,
929.751813588689,1.33061909302941,929.751813588689,0.0416854728077255,,
928.96871012946,1.33078578950127,928.96871012946,0.0416360758205099,,
928.185606670224,1.33095253352757,928.185606670224,0.0415868381745222,,
927.402503210998,1.3311193255035,927.402503210998,0.0415377600380551,,
926.619399751766,1.33128616582677,926.619399751766,0.0414888415807365,,
925.836296292536,1.3314530548976,925.836296292536,0.0414400829735487,,
925.053192833302,1.33161999311874,925.053192833302,0.0413914843888307,,
924.270089374073,1.33178698089549,924.270089374073,0.0413430460002975,,
923.486985914844,1.33195401863572,923.486985914844,0.0412947679830439,,
922.703882455612,1.33212110674986,922.703882455612,0.0412466505135549,,
921.920778996385,1.33228824565095,921.920778996385,0.041198693769721,,
921.137675537149,1.33245543575463,921.137675537149,0.0411508979308461,,
920.354572077925,1.33262267747918,920.354572077925,0.0411032631776604,,
919.571468618688,1.3327899712455,919.571468618688,0.0410557896923291,,
918.78836515946,1.33295731747717,918.78836515946,0.0410084776584624,,
918.005261700228,1.33312471660044,918.005261700228,0.0409613272611334,,
917.222158241,1.33329216904425,917.222158241,0.0409143386868815,,
916.439054781767,1.33345967524024,916.439054781767,0.0408675121237277,,
915.65595132254,1.33362723562279,915.65595132254,0.0408208477611871,,
914.872847863307,1.33379485062901,914.872847863307,0.0407743457902747,,
914.089744404079,1.33396252069879,914.089744404079,0.0407280064035293,,
913.30664094485,1.33413024627476,913.30664094485,0.0406818297950116,,
912.52353748562,1.33429802780238,912.52353748562,0.0406358161603234,,
911.740434026386,1.3344658657299,911.740434026386,0.0405899656966174,,
910.957330567153,1.33463376050842,910.957330567153,0.0405442786026122,,
910.174227107927,1.33480171259186,910.174227107927,0.0404987550786028,,
909.391123648697,1.33496972243702,909.391123648697,0.0404533953264709,,
908.608020189466,1.33513779050359,908.608020189466,0.0404081995497017,,
907.824916730238,1.33530591725413,907.824916730238,0.0403631679533925,,
907.041813271003,1.33547410315417,907.041813271003,0.0403183007442663,,
906.258709811771,1.33564234867212,906.258709811771,0.0402735981306879,,
905.475606352545,1.3358106542794,905.475606352545,0.0402290603226742,,
904.692502893316,1.33597902045036,904.692502893316,0.0401846875319033,,
903.90939943408,1.33614744766237,903.90939943408,0.0401404799717382,,
903.126295974852,1.3363159363958,903.126295974852,0.0400964378572273,,
902.343192515619,1.33648448713407,902.343192515619,0.0400525614051314,,
901.560089056391,1.33665310036363,901.560089056391,0.0400088508339242,,
900.776985597164,1.336821776574,900.776985597164,0.0399653063638118,,
899.993882137929,1.33699051625781,899.993882137929,0.0399219282167512,,
899.210778678698,1.33715931991079,899.210778678698,0.0398787166164564,,
898.427675219467,1.33732818803178,898.427675219467,0.0398356717884165,,
897.644571760241,1.33749712112281,897.644571760241,0.0397927939599097,,
896.861468301011,1.33766611968905,896.861468301011,0.0397500833600152,,
896.078364841775,1.33783518423886,896.078364841775,0.0397075402196308,,
895.29526138255,1.33800431528382,895.29526138255,0.0396651647714873,,
894.512157923315,1.33817351333875,894.512157923315,0.0396229572501582,,
893.729054464086,1.3383427789217,893.729054464086,0.0395809178920837,,
892.945951004858,1.33851211255401,892.945951004858,0.0395390469355756,,
892.162847545624,1.33868151476031,892.162847545624,0.0394973446208391,,
891.379744086397,1.33885098606854,891.379744086397,0.0394558111899886,,
890.596640627166,1.33902052700998,890.596640627166,0.0394144468870549,,
889.813537167933,1.33919013811928,889.813537167933,0.0393732519580133,,
889.030433708705,1.33935981993444,889.030433708705,0.0393322266507868,,
888.247330249476,1.3395295729969,888.247330249476,0.0392913712152744,,
887.464226790246,1.3396993978515,887.464226790246,0.0392506859033504,,
886.68112333101,1.33986929504654,886.68112333101,0.0392101709689021,,
885.89801987178,1.34003926513377,885.89801987178,0.0391698266678262,,
885.114916412552,1.34020930866846,885.114916412552,0.0391296532580568,,
884.331812953319,1.34037942620937,884.331812953319,0.0390896509995796,,
883.54870949409,1.3405496183188,883.54870949409,0.0390498201544463,,
882.765606034863,1.34071988556263,882.765606034863,0.0390101609867938,,
881.982502575631,1.34089022851032,881.982502575631,0.0389706737628615,,
881.199399116398,1.34106064773491,881.199399116398,0.0389313587510064,,
880.416295657172,1.3412311438131,880.416295657172,0.0388922162217214,,
879.633192197942,1.34140171732524,879.633192197942,0.038853246447656,,
878.850088738708,1.34157236885535,878.850088738708,0.038814449703626,,
878.066985279477,1.34174309899117,878.066985279477,0.0387758262666459,,
877.283881820245,1.34191390832415,877.283881820245,0.0387373764159279,,
876.50077836102,1.34208479744951,876.50077836102,0.0386991004329156,,
875.717674901789,1.34225576696624,875.717674901789,0.0386609986012977,,
874.934571442559,1.34242681747713,874.934571442559,0.0386230712070228,,
874.151467983324,1.34259794958881,874.151467983324,0.0385853185383225,,
873.368364524095,1.34276916391174,873.368364524095,0.0385477408857283,,
872.585261064866,1.34294046106029,872.585261064866,0.0385103385420954,,
871.802157605633,1.34311184165271,871.802157605633,0.0384731118026126,,
871.019054146406,1.3432833063112,871.019054146406,0.0384360609648314,,
870.235950687176,1.34345485566191,870.235950687176,0.0383991863286819,,
869.452847227943,1.34362649033498,869.452847227943,0.0383624881964887,,
868.669743768713,1.34379821096454,868.669743768713,0.0383259668730009,,
867.886640309482,1.34397001818879,867.886640309482,0.0382896226654021,,
867.103536850254,1.34414191264996,867.103536850254,0.038253455883336,,
866.320433391022,1.34431389499441,866.320433391022,0.0382174668389266,,
865.537329931788,1.3444859658726,865.537329931788,0.0381816558468003,,
864.754226472563,1.34465812593914,864.754226472563,0.0381460232241031,,
863.971123013328,1.3448303758528,863.971123013328,0.038110569290526,,
863.188019554098,1.34500271627659,863.188019554098,0.0380752943683244,,
862.40491609487,1.34517514787773,862.40491609487,0.0380401987823416,,
861.621812635637,1.34534767132769,861.621812635637,0.0380052828600275,,
860.838709176407,1.34552028730226,860.838709176407,0.0379705469314641,,
860.055605717176,1.34569299648154,860.055605717176,0.0379359913293842,,
859.272502257945,1.34586579954996,859.272502257945,0.0379016163892011,,
858.489398798718,1.34603869719634,858.489398798718,0.0378674224490229,,
857.706295339484,1.34621169011393,857.706295339484,0.0378334098496788,,
856.923191880259,1.34638477900039,856.923191880259,0.0377995789347479,,
856.140088421023,1.34655796455786,856.140088421023,0.0377659300505725,,
855.356984961794,1.34673124749298,855.356984961794,0.0377324635462875,,
854.573881502567,1.34690462851693,854.573881502567,0.0376991797738486,,
853.790778043336,1.34707810834542,853.790778043336,0.0376660790880484,,
853.007674584102,1.3472516876988,853.007674584102,0.037633161846544,,
852.224571124872,1.34742536730202,852.224571124872,0.0376004284098847,,
851.441467665645,1.34759914788467,851.441467665645,0.0375678791415323,,
850.658364206412,1.34777303018106,850.658364206412,0.0375355144078912,,
849.875260747179,1.3479470149302,849.875260747179,0.0375033345783256,,
849.092157287949,1.34812110287588,849.092157287949,0.0374713400251987,,
848.309053828721,1.34829529476664,848.309053828721,0.0374395311238858,,
847.525950369493,1.34846959135588,847.525950369493,0.037407908252805,,
846.742846910259,1.34864399340183,846.742846910259,0.0373764717934462,,
845.959743451032,1.3488185016676,845.959743451032,0.0373452221303983,,
845.176639991799,1.34899311692125,845.176639991799,0.0373141596513699,,
844.393536532568,1.34916783993578,844.393536532568,0.0372832847472224,,
843.610433073338,1.34934267148917,843.610433073338,0.0372525978119957,,
842.82732961411,1.34951761236446,842.82732961411,0.0372220992429366,,
842.044226154875,1.34969266334971,842.044226154875,0.037191789440528,,
841.261122695645,1.3498678252381,841.261122695645,0.037161668808515,,
840.478019236419,1.35004309882795,840.478019236419,0.0371317377539359,,
839.694915777184,1.35021848492273,839.694915777184,0.0371019966871469,,
838.911812317957,1.35039398433112,838.911812317957,0.0370724460218618,,
838.128708858723,1.35056959786705,838.128708858723,0.0370430861751672,,
837.345605399496,1.35074532634972,837.345605399496,0.0370139175675653,,
836.562501940265,1.35092117060365,836.562501940265,0.0369849406229954,,
835.779398481036,1.35109713145871,835.779398481036,0.0369561557688713,,
834.996295021804,1.35127320975018,834.996295021804,0.0369275634361066,,
834.213191562575,1.35144940631873,834.213191562575,0.0368991640591501,,
833.430088103345,1.35162572201055,833.430088103345,0.0368709580760137,,
832.646984644114,1.35180215767729,832.646984644114,0.0368429459283078,,
831.863881184879,1.35197871417619,831.863881184879,0.0368151280612732,,
831.080777725653,1.35215539237003,831.080777725653,0.0367875049238113,,
830.297674266421,1.35233219312726,830.297674266421,0.0367600769685176,,
829.514570807191,1.35250911732198,829.514570807191,0.0367328446517157,,
828.731467347962,1.35268616583398,828.731467347962,0.0367058084334903,,
827.948363888732,1.35286333954882,827.948363888732,0.0366789687777258,,
827.165260429501,1.35304063935785,827.165260429501,0.0366523261521326,,
826.382156970266,1.35321806615824,826.382156970266,0.0366258810282863,,
825.599053511036,1.35339562085304,825.599053511036,0.0365996338816649,,
824.815950051808,1.35357330435121,824.815950051808,0.0365735851916797,,
824.032846592578,1.35375111756768,824.032846592578,0.0365477354417121,,
823.249743133345,1.35392906142336,823.249743133345,0.0365220851191528,,
822.466639674114,1.35410713684522,822.466639674114,0.0364966347154368,,
821.683536214886,1.35428534476633,821.683536214886,0.0364713847260782,,
820.900432755658,1.35446368612587,820.900432755658,0.0364463356507115,,
820.117329296424,1.35464216186921,820.117329296424,0.0364214879931226,,
819.334225837197,1.35482077294794,819.334225837197,0.0363968422613,,
818.551122377967,1.35499952031992,818.551122377967,0.0363723989674567,,
817.768018918735,1.35517840494931,817.768018918735,0.0363481586280852,,
816.984915459504,1.35535742780666,816.984915459504,0.0363241217639816,,
816.201812000272,1.35553658986889,816.201812000272,0.0363002889003003,,
815.418708541043,1.35571589211939,815.418708541043,0.0362766605665843,,
814.635605081814,1.35589533554807,814.635605081814,0.0362532372968071,,
813.852501622583,1.35607492115135,813.852501622583,0.036230019629419,,
813.06939816335,1.35625464993228,813.06939816335,0.036207008107384,,
812.286294704121,1.35643452290053,812.286294704121,0.0361842032782225,,
811.503191244891,1.35661454107249,811.503191244891,0.0361616056940581,,
810.720087785662,1.35679470547126,810.720087785662,0.0361392159116519,,
809.936984326427,1.35697501712676,809.936984326427,0.036117034492457,,
809.153880867197,1.35715547707574,809.153880867197,0.0360950620026545,,
808.370777407966,1.35733608636186,808.370777407966,0.0360732990131984,,
807.587673948736,1.35751684603571,807.587673948736,0.0360517460998632,,
806.804570489506,1.35769775715488,806.804570489506,0.0360304038432895,,
806.021467030275,1.35787882078402,806.021467030275,0.0360092728290315,,
805.238363571045,1.35806003799487,805.238363571045,0.0359883536475966,,
804.455260111816,1.35824140986632,804.455260111816,0.0359676468945,,
803.672156652588,1.35842293748449,803.672156652588,0.0359471531703053,,
802.889053193356,1.35860462194273,802.889053193356,0.0359268730806797,,
802.105949734124,1.35878646434175,802.105949734124,0.0359068072364357,,
801.322846274892,1.35896846578959,801.322846274892,0.0358869562535897,,
800.539742815662,1.35915062740174,800.539742815662,0.0358673207533971,,
799.756639356432,1.35933295030116,799.756639356432,0.0358479013624158,,
798.973535897203,1.35951543561836,798.973535897203,0.035828698712552,,
798.190432437971,1.35969808449144,798.190432437971,0.035809713441113,,
797.407328978742,1.35988089806615,797.407328978742,0.035790946190852,,
796.624225519512,1.36006387749597,796.624225519512,0.0357723976100334,,
795.841122060281,1.36024702394211,795.841122060281,0.0357540683524723,,
795.058018601049,1.36043033857366,795.058018601049,0.0357359590775997,,
794.27491514182,1.36061382256754,794.27491514182,0.0357180704505089,,
793.49181168259,1.36079747710868,793.49181168259,0.0357004031420175,,
792.708708223357,1.36098130338996,792.708708223357,0.0356829578287121,,
791.925604764128,1.36116530261237,791.925604764128,0.0356657351930196,,
791.1425013049,1.36134947598501,791.1425013049,0.0356487359232495,,
790.359397845666,1.36153382472519,790.359397845666,0.0356319607136567,,
789.576294386439,1.36171835005844,789.576294386439,0.0356154102645073,,
788.793190927209,1.36190305321865,788.793190927209,0.0355990852821247,,
788.010087467974,1.36208793544808,788.010087467974,0.0355829864789577,,
787.226984008746,1.36227299799741,787.226984008746,0.0355671145736398,,
786.443880549518,1.36245824212587,786.443880549518,0.0355514702910413,,
785.660777090287,1.36264366910125,785.660777090287,0.0355360543623467,,
784.877673631054,1.36282928019997,784.877673631054,0.0355208675251027,,
784.094570171825,1.36301507670719,784.094570171825,0.0355059105232877,,
783.311466712593,1.36320105991682,783.311466712593,0.0354911841073761,,
782.528363253365,1.36338723113163,782.528363253365,0.0354766890344001,,
781.745259794132,1.3635735916633,781.745259794132,0.0354624260680177,,
780.962156334905,1.36376014283249,780.962156334905,0.0354483959785746,,
780.179052875672,1.36394688596891,780.179052875672,0.0354345995431754,,
779.395949416441,1.36413382241142,779.395949416441,0.0354210375457506,,
778.612845957209,1.36432095350802,778.612845957209,0.0354077107771204,,
777.829742497981,1.36450828061603,777.829742497981,0.0353946200350694,,
777.046639038749,1.36469580510208,777.046639038749,0.0353817661244139,,
776.263535579518,1.36488352834222,776.263535579518,0.0353691498570735,,
775.480432120288,1.36507145172197,775.480432120288,0.0353567720521412,,
774.697328661057,1.36525957663644,774.697328661057,0.0353446335359607,,
773.914225201828,1.36544790449033,773.914225201828,0.0353327351421911,,
773.131121742596,1.3656364366981,773.131121742596,0.0353210777118893,,
772.348018283367,1.36582517468395,772.348018283367,0.0353096620935839,,
771.564914824138,1.36601411988197,771.564914824138,0.0352984891433464,,
770.781811364908,1.36620327373619,770.781811364908,0.0352875597248737,,
769.998707905678,1.36639263770065,769.998707905678,0.035276874709558,,
769.215604446444,1.36658221323949,769.215604446444,0.0352664349765794,,
768.432500987217,1.36677200182703,768.432500987217,0.0352562414129709,,
767.649397527984,1.36696200494786,767.649397527984,0.0352462949137104,,
766.866294068753,1.36715222409689,766.866294068753,0.0352365963817904,,
766.083190609522,1.36734266077948,766.083190609522,0.0352271467283178,,
765.300087150293,1.36753331651146,765.300087150293,0.0352179468725783,,
764.516983691063,1.36772419281927,764.516983691063,0.0352089977421357,,
763.733880231832,1.36791529124004,763.733880231832,0.035200300272912,,
762.950776772602,1.36810661332164,762.950776772602,0.0351918554092705,,
762.16767331337,1.36829816062278,762.16767331337,0.0351836641041144,,
761.384569854143,1.36848993471311,761.384569854143,0.0351757273189613,,
760.601466394913,1.3686819371733,760.601466394913,0.0351680460240491,,
759.81836293568,1.36887416959513,759.81836293568,0.0351606211984101,,
759.035259476452,1.36906663358158,759.035259476452,0.0351534538299799,,
758.252156017222,1.36925933074691,758.252156017222,0.0351465449156778,,
757.46905255799,1.36945226271676,757.46905255799,0.035139895461509,,
756.68594909876,1.36964543112824,756.68594909876,0.0351335064826559,,
755.902845639527,1.36983883763002,755.902845639527,0.0351273790035774,,
755.119742180298,1.37003248388245,755.119742180298,0.0351215140581072,,
754.336638721069,1.37022637155759,754.336638721069,0.0351159126895507,,
753.553535261839,1.37042050233939,753.553535261839,0.0351105759507889,,
752.770431802607,1.3706148779237,752.770431802607,0.0351055049043776,,
751.987328343376,1.37080950001844,751.987328343376,0.0351007006226482,,
751.204224884145,1.37100437034365,751.204224884145,0.0350961641878233,,
750.421121424918,1.37119949063163,750.421121424918,0.0350918966921042,,
749.638017965687,1.37139486262698,749.638017965687,0.0350878992377945,,
748.854914506452,1.37159048808676,748.854914506452,0.0350841729374002,,
748.071811047223,1.37178636878058,748.071811047223,0.0350807189137402,,
747.288707587994,1.37198250649065,747.288707587994,0.0350775383000588,,
746.505604128765,1.37217890301196,746.505604128765,0.0350746322401391,,
745.722500669535,1.37237556015235,745.722500669535,0.0350720018884149,,
744.939397210303,1.37257247973259,744.939397210303,0.0350696484100824,,
744.156293751074,1.37276966358652,744.156293751074,0.0350675729812305,,
743.37319029184,1.37296711356117,743.37319029184,0.0350657767889417,,
742.59008683261,1.37316483151683,742.59008683261,0.0350642610314241,,
741.80698337338,1.37336281932716,741.80698337338,0.0350630269181295,,
741.023879914152,1.37356107887935,741.023879914152,0.0350620756698752,,
740.240776454921,1.37375961207418,740.240776454921,0.0350614085189683,,
739.45767299569,1.37395842082617,739.45767299569,0.0350610267093369,,
738.674569536458,1.37415750706365,738.674569536458,0.0350609314966489,,
737.89146607723,1.37435687272891,737.89146607723,0.0350611241484491,,
737.108362617996,1.37455651977833,737.108362617996,0.0350616059442899,,
736.325259158767,1.37475645018244,736.325259158767,0.0350623781758569,,
735.542155699539,1.37495666592609,735.542155699539,0.035063442147113,,
734.759052240305,1.37515716900856,734.759052240305,0.0350647991744295,,
733.975948781076,1.37535796144364,733.975948781076,0.0350664505867227,,
733.192845321847,1.37555904525982,733.192845321847,0.0350683977256001,,
732.409741862615,1.37576042250036,732.409741862615,0.0350706419454945,,
731.626638403385,1.37596209522342,731.626638403385,0.0350731846138149,,
730.843534944154,1.37616406550222,730.843534944154,0.0350760271110847,,
730.060431484926,1.37636633542511,730.060431484926,0.0350791708310969,,
729.277328025692,1.37656890709577,729.277328025692,0.0350826171810577,,
728.494224566461,1.37677178263326,728.494224566461,0.0350863675817386,,
727.711121107232,1.3769749641722,727.711121107232,0.0350904234676338,,
726.928017648003,1.3771784538629,726.928017648003,0.0350947862871129,,
726.14491418877,1.37738225387147,726.14491418877,0.0350994575025724,,
725.361810729543,1.37758636637996,725.361810729543,0.0351044385906108,,
724.57870727031,1.37779079358653,724.57870727031,0.0351097310421705,,
723.795603811079,1.37799553770551,723.795603811079,0.0351153363627196,,
723.01250035185,1.37820060096762,723.01250035185,0.0351212560724059,,
722.22939689262,1.37840598562007,722.22939689262,0.0351274917062353,,
721.446293433388,1.37861169392669,721.446293433388,0.0351340448142309,,
720.66318997416,1.37881772816808,720.66318997416,0.0351409169616151,,
719.88008651493,1.37902409064178,719.88008651493,0.0351481097289805,,
719.096983055697,1.37923078366238,719.096983055697,0.0351556247124691,,
718.313879596468,1.37943780956167,718.313879596468,0.035163463523953,,
717.530776137235,1.3796451706888,717.530776137235,0.0351716277912152,,
716.747672678006,1.37985286941044,716.747672678006,0.0351801191581367,,
715.964569218777,1.38006090811089,715.964569218777,0.0351889392848772,,
715.181465759544,1.38026928919227,715.181465759544,0.0351980898480791,,
714.398362300315,1.38047801507464,714.398362300315,0.0352075725410483,,
713.615258841085,1.3806870881962,713.615258841085,0.0352173890739478,,
712.832155381855,1.38089651101339,712.832155381855,0.0352275411740124,,
712.049051922625,1.38110628600109,712.049051922625,0.0352380305857295,,
711.265948463394,1.38131641565276,711.265948463394,0.0352488590710522,,
710.482845004165,1.3815269024806,710.482845004165,0.0352600284096092,,
709.699741544931,1.38173774901573,709.699741544931,0.0352715403989105,,
708.9166380857,1.38194895780832,708.9166380857,0.0352833968545508,,
708.133534626471,1.38216053142778,708.133534626471,0.0352955996104439,,
707.35043116724,1.38237247246294,707.35043116724,0.035308150519021,,
706.567327708011,1.38258478352217,706.567327708011,0.0353210514514663,,
705.784224248778,1.3827974672336,705.784224248778,0.0353343042979341,,
705.001120789549,1.38301052624526,705.001120789549,0.0353479109677784,,
704.218017330319,1.38322396322526,704.218017330319,0.0353618733897836,,
703.434913871091,1.38343778086199,703.434913871091,0.0353761935123994,,
702.651810411857,1.38365198186424,702.651810411857,0.0353908733039719,,
701.868706952627,1.38386656896145,701.868706952627,0.0354059147529972,,
701.085603493397,1.38408154490382,701.085603493397,0.0354213198683525,,
700.302500034168,1.38429691246255,700.302500034168,0.0354370906795485,,
699.519396574938,1.38451267442998,699.519396574938,0.0354532292369844,,
698.736293115708,1.38472883361979,698.736293115708,0.0354697376121969,,
697.953189656477,1.38494539286721,697.953189656477,0.0354866178981189,,
697.170086197243,1.38516235502916,697.170086197243,0.0355038722093461,,
696.386982738015,1.3853797229845,696.386982738015,0.0355215026823996,,
695.603879278784,1.38559749963417,695.603879278784,0.0355395114759969,,
694.820775819553,1.3858156879014,694.820775819553,0.0355579007713219,,
694.037672360322,1.38603429073192,694.037672360322,0.0355766727723052,,
693.254568901093,1.38625331109416,693.254568901093,0.0355958297059088,,
692.471465441862,1.38647275197942,692.471465441862,0.0356153738224073,,
