Repository: emmakbat/ito-analysis

- NKS/ITO3/
    - Contains the complex refractive index data extracted from the ten samples of reduced ITO-on-silicon from wafer 001 that are used in the paper. Note that there are other ways to interpret the raw reflectance ratio data, and n-k results extracted from other models are given in ito-analysis/all_data/data/nks. In the end, different interpretations did not differ much in predicted absorption, but the model selected here had both a high R2 and a straightforward physical interpretation 
    - PDFS/

File: Figure5_Ray-optics/nks/ito3/b_nk.csv (part 2 of 2)
NKChart
X of n [Wavelength (nm)],n - n,X of k [Wavelength (nm)],k - k,X of nodes [Wavelength (nm)],nodes - k
691.688361982632,1.96734235856262,691.688361982632,0.0212628862345374,,
690.905258523401,1.96764921886656,690.905258523401,0.0212408074636473,,
690.12215506417,1.96795624733613,690.12215506417,0.0212189269335396,,
689.33905160494,1.96826344656025,689.33905160494,0.0211972452076902,,
688.555948145709,1.9685708191484,688.555948145709,0.0211757628564079,,
687.772844686482,1.96887836773088,687.772844686482,0.0211544804568675,,
686.989741227248,1.96918609495895,686.989741227248,0.021133398593238,,
686.206637768017,1.96949400350508,686.206637768017,0.0211125178567302,,
685.423534308787,1.96980209606314,685.423534308787,0.0210918388456866,,
684.64043084956,1.97011037534865,684.64043084956,0.0210713621656698,,
683.857327390329,1.97041884409895,683.857327390329,0.0210510884295457,,
683.074223931098,1.97072750507344,683.074223931098,0.0210310182575706,,
682.291120471867,1.97103636105384,682.291120471867,0.0210111522774724,,
681.508017012636,1.97134541484434,681.508017012636,0.0209914911245316,,
680.724913553406,1.97165466927189,680.724913553406,0.0209720354416924,,
679.941810094175,1.97196412718641,679.941810094175,0.020952785879631,,
679.158706634944,1.97227379146103,679.158706634944,0.020933743096866,,
678.375603175713,1.9725836649923,678.375603175713,0.0209149077598455,,
677.592499716485,1.97289375070045,677.592499716485,0.0208962805430187,,
676.809396257254,1.97320405152966,676.809396257254,0.0208778621289696,,
676.026292798024,1.97351457044826,676.026292798024,0.0208596532084806,,
675.243189338794,1.97382531044897,675.243189338794,0.0208416544806703,,
674.460085879564,1.97413627454922,674.460085879564,0.0208238666530499,,
673.676982420332,1.97444746579132,673.676982420332,0.0208062904416427,,
672.893878961101,1.97475888724279,672.893878961101,0.0207889265711024,,
672.110775501872,1.97507054199657,672.110775501872,0.0207717757747991,,
671.327672042639,1.9753824331713,671.327672042639,0.0207548387949139,,
670.544568583412,1.97569456391159,670.544568583412,0.0207381163825916,,
669.761465124179,1.97600693738831,669.761465124179,0.0207216092979968,,
668.978361664949,1.97631955679881,668.978361664949,0.0207053183104581,,
668.195258205719,1.97663242536725,668.195258205719,0.0206892441985647,,
667.412154746488,1.97694554634486,667.412154746488,0.0206733877502932,,
666.629051287258,1.97725892301022,666.629051287258,0.0206577497631163,,
665.845947828027,1.97757255866954,665.845947828027,0.0206423310441122,,
665.062844368799,1.977886456657,665.062844368799,0.0206271324100974,,
664.279740909567,1.97820062033497,664.279740909567,0.0206121546877542,,
663.496637450335,1.97851505309436,663.496637450335,0.0205973987137079,,
662.713533991106,1.97882975835492,662.713533991106,0.0205828653347213,,
661.930430531877,1.97914473956552,661.930430531877,0.020568555407758,,
661.147327072645,1.97946000020449,661.147327072645,0.0205544698001528,,
660.364223613416,1.9797755437799,660.364223613416,0.020540609389715,,
659.581120154182,1.98009137382992,659.581120154182,0.0205269750648848,,
658.798016694954,1.98040749392311,658.798016694954,0.0205135677248391,,
658.014913235722,1.98072390765875,658.014913235722,0.0205003882796609,,
657.231809776494,1.98104061866718,657.231809776494,0.0204874376504473,,
656.448706317262,1.98135763061013,656.448706317262,0.0204747167694592,,
655.665602858033,1.98167494718108,655.665602858033,0.0204622265802795,,
654.882499398802,1.98199257210555,654.882499398802,0.020449968037944,,
654.09939593957,1.9823105091415,654.09939593957,0.0204379421090792,,
653.31629248034,1.98262876207967,653.31629248034,0.0204261497720668,,
652.533189021108,1.98294733474391,652.533189021108,0.0204145920172061,,
651.75008556188,1.98326623099156,651.75008556188,0.0204032698468305,,
650.966982102649,1.98358545471385,650.966982102649,0.020392184275498,,
650.183878643419,1.98390500983621,650.183878643419,0.0203813363301314,,
649.400775184187,1.98422490031867,649.400775184187,0.0203707270501995,,
648.617671724959,1.98454513015627,648.617671724959,0.0203603574878464,,
647.834568265728,1.9848657033794,647.834568265728,0.0203502287081073,,
647.051464806495,1.98518662405421,647.051464806495,0.0203403417890112,,
646.268361347267,1.98550789628302,646.268361347267,0.0203306978218355,,
645.485257888035,1.98582952420471,645.485257888035,0.0203212979111878,,
644.702154428804,1.9861515119951,644.702154428804,0.0203121431752662,,
643.919050969574,1.98647386386741,643.919050969574,0.0203032347459856,,
643.135947510344,1.98679658407264,643.135947510344,0.0202945737691833,,
642.352844051114,1.98711967690002,642.352844051114,0.0202861614047894,,
641.569740591883,1.98744314667742,641.569740591883,0.0202779988270434,,
640.786637132653,1.98776699777177,640.786637132653,0.0202700872246533,,
640.003533673424,1.98809123458955,640.003533673424,0.0202624278010015,,
639.220430214192,1.98841586157719,639.220430214192,0.0202550217743578,,
638.437326754961,1.98874088322153,638.437326754961,0.0202478703780631,,
637.654223295731,1.98906630405029,637.654223295731,0.0202409748607307,,
636.871119836502,1.98939212863254,636.871119836502,0.0202343364864673,,
636.088016377269,1.98971836157915,636.088016377269,0.0202279565350795,,
635.304912918039,1.99004500754327,635.304912918039,0.0202218363022873,,
634.521809458811,1.99037207122083,634.521809458811,0.0202159770999298,,
633.738705999578,1.99069955735102,633.738705999578,0.0202103802562154,,
632.95560254035,1.99102747071679,632.95560254035,0.0202050471159201,,
632.172499081119,1.99135581614533,632.172499081119,0.0201999790406149,,
631.389395621888,1.99168459850863,631.389395621888,0.020195177408932,,
630.606292162656,1.99201382272395,630.606292162656,0.0201906436167633,,
629.823188703428,1.99234349375436,629.823188703428,0.0201863790775134,,
629.040085244196,1.99267361660929,629.040085244196,0.0201823852223497,,
628.256981784966,1.99300419634504,628.256981784966,0.020178663500442,,
627.473878325736,1.99333523806533,627.473878325736,0.020175215379226,,
626.690774866506,1.9936667469219,626.690774866506,0.020172042344656,,
625.907671407276,1.99399872811501,625.907671407276,0.0201691459014538,,
625.124567948043,1.99433118689403,625.124567948043,0.0201665275733745,,
624.341464488814,1.99466412855805,624.341464488814,0.0201641889035169,,
623.558361029584,1.99499755845642,623.558361029584,0.020162131454525,,
622.775257570352,1.99533148198936,622.775257570352,0.0201603568089486,,
621.992154111121,1.99566590460859,621.992154111121,0.0201588665694568,,
621.209050651891,1.99600083181789,621.209050651891,0.020157662359166,,
620.425947192662,1.99633626917378,620.425947192662,0.020156745821925,,
619.64284373343,1.99667222228608,619.64284373343,0.0201561186226103,,
618.859740274201,1.9970086968186,618.859740274201,0.0201557824474322,,
618.07663681497,1.99734569848978,618.07663681497,0.0201557390042354,,
617.293533355741,1.99768323307332,617.293533355741,0.0201559900228374,,
616.51042989651,1.99802130639886,616.51042989651,0.0201565372553053,,
615.727326437278,1.99835992435266,615.727326437278,0.0201573824763478,,
614.944222978049,1.99869909287829,614.944222978049,0.0201585274835515,,
614.161119518819,1.99903881797729,614.161119518819,0.0201599740978148,,
613.378016059588,1.99937910570992,613.378016059588,0.0201617241636312,,
612.594912600356,1.99971996219583,612.594912600356,0.0201637795494538,,
611.811809141125,2.00006139361483,611.811809141125,0.0201661421480415,,
611.028705681897,2.00040340620759,611.028705681897,0.0201688138768364,,
610.245602222666,2.00074600627639,610.245602222666,0.0201717966783275,,
609.462498763435,2.00108920018591,609.462498763435,0.0201750925204072,,
608.679395304205,2.00143299436395,608.679395304205,0.0201787033967691,,
607.896291844975,2.00177739530223,607.896291844975,0.0201826313272803,,
607.113188385743,2.00212240955721,607.113188385743,0.0201868783584122,,
606.330084926513,2.00246804375084,606.330084926513,0.0201914465635736,,
605.546981467284,2.00281430457141,605.546981467284,0.0201963380435898,,
604.763878008054,2.00316119877436,604.763878008054,0.0202015549270834,,
603.980774548822,2.00350873318313,603.980774548822,0.0202070993709015,,
603.197671089592,2.00385691469,603.197671089592,0.0202129735605215,,
602.41456763036,2.00420575025697,602.41456763036,0.0202191797105576,,
601.63146417113,2.00455524691662,601.63146417113,0.0202257200651351,,
600.848360711899,2.004905411773,600.848360711899,0.0202325968983758,,
600.06525725267,2.00525625200253,600.06525725267,0.0202398125148837,,
599.282153793439,2.00560777485496,599.282153793439,0.0202473692501635,,
598.499050334208,2.00595998765423,598.499050334208,0.0202552694711391,,
597.715946874978,2.00631289779947,597.715946874978,0.0202635155766479,,
596.932843415748,2.00666651276593,596.932843415748,0.020272109997913,,
596.149739956519,2.00702084010597,596.149739956519,0.0202810551990793,,
595.366636497288,2.00737588745003,595.366636497288,0.0202903536776824,,
594.583533038058,2.00773166250766,594.583533038058,0.0203000079652136,,
593.800429578828,2.00808817306851,593.800429578828,0.0203100206276831,,
593.017326119597,2.00844542700338,593.017326119597,0.0203203942660915,,
592.234222660365,2.00880343226527,592.234222660365,0.0203311315170421,,
591.451119201134,2.00916219689044,591.451119201134,0.0203422350533042,,
590.668015741904,2.00952172899951,590.668015741904,0.0203537075843622,,
589.884912282674,2.00988203679853,589.884912282674,0.0203655518570367,,
589.101808823444,2.01024312858012,589.101808823444,0.0203777706560569,,
588.318705364214,2.0106050127246,588.318705364214,0.0203903668046933,,
587.535601904983,2.01096769770113,587.535601904983,0.0204033431653734,,
586.752498445754,2.01133119206891,586.752498445754,0.0204167026403242,,
585.969394986521,2.01169550447831,585.969394986521,0.020430448172186,,
585.18629152729,2.01206064367214,585.18629152729,0.0204445827447276,,
584.40318806806,2.01242661848685,584.40318806806,0.0204591093834892,,
583.62008460883,2.01279343785376,583.62008460883,0.0204740311564273,,
582.836981149601,2.01316111080035,582.836981149601,0.0204893511747026,,
582.053877690371,2.01352964645153,582.053877690371,0.02050507259334,,
581.270774231139,2.01389905403095,581.270774231139,0.0205211986119324,,
580.487670771908,2.01426934286231,580.487670771908,0.0205377324754312,,
579.704567312677,2.01464052237074,579.704567312677,0.0205546774748829,,
578.921463853448,2.01501260208415,578.921463853448,0.0205720369481971,,
578.138360394219,2.0153855916346,578.138360394219,0.0205898142809339,,
577.355256934987,2.01575950075976,577.355256934987,0.0206080129070901,,
576.572153475757,2.01613433930429,576.572153475757,0.0206266363099463,,
575.789050016527,2.01651011722137,575.789050016527,0.020645688022889,,
575.005946557297,2.0168868445741,575.005946557297,0.0206651716302497,,
574.222843098064,2.01726453153706,574.222843098064,0.0206850907681826,,
573.439739638836,2.01764318839784,573.439739638836,0.0207054491255564,,
572.656636179604,2.01802282555857,572.656636179604,0.020726250444841,,
571.873532720375,2.01840345353752,571.873532720375,0.0207474985230495,,
571.090429261144,2.01878508297071,571.090429261144,0.0207691972126406,,
570.307325801914,2.01916772461353,570.307325801914,0.0207913504225502,,
569.524222342683,2.01955138934242,569.524222342683,0.0208139621190744,,
568.741118883451,2.01993608815652,568.741118883451,0.0208370363269436,,
567.958015424222,2.02032183217944,567.958015424222,0.020860577130342,,
567.17491196499,2.02070863266097,567.17491196499,0.0208845886738824,,
566.39180850576,2.02109650097884,566.39180850576,0.020909075163726,,
565.60870504653,2.02148544864058,565.60870504653,0.0209340408686661,,
564.825601587299,2.02187548728529,564.825601587299,0.0209594901212162,,
564.04249812807,2.02226662868554,564.04249812807,0.0209854273187346,,
563.25939466884,2.02265888474926,563.25939466884,0.0210118569246039,,
562.476291209608,2.02305226752166,562.476291209608,0.0210387834694014,,
561.693187750377,2.02344678918718,561.693187750377,0.0210662115520804,,
560.910084291147,2.02384246207153,560.910084291147,0.0210941458412347,,
560.126980831918,2.02423929864365,560.126980831918,0.0211225910763188,,
559.343877372688,2.02463731151782,559.343877372688,0.0211515520689685,,
558.560773913456,2.02503651345575,558.560773913456,0.0211810337042756,,
557.777670454225,2.02543691736868,557.777670454225,0.0212110409421489,,
556.994566994996,2.02583853631958,556.994566994996,0.0212415788186577,,
556.211463535764,2.02624138352537,556.211463535764,0.0212726524474589,,
555.428360076534,2.02664547235911,555.428360076534,0.0213042670212128,,
554.645256617304,2.02705081635233,554.645256617304,0.0213364278129967,,
553.862153158073,2.02745742919733,553.862153158073,0.0213691401778806,,
553.079049698843,2.02786532474956,553.079049698843,0.0214024095543718,,
552.295946239613,2.02827451702999,552.295946239613,0.0214362414659972,,
551.512842780382,2.0286850202276,551.512842780382,0.021470641522917,,
550.729739321151,2.02909684870184,550.729739321151,0.0215056154235167,,
549.946635861922,2.02951001698515,549.946635861922,0.0215411689560777,,
549.16353240269,2.02992453978557,549.16353240269,0.0215773080004844,,
548.38042894346,2.03034043198933,548.38042894346,0.0216140385299227,,
547.597325484231,2.03075770866355,547.597325484231,0.0216513666127443,,
546.814222025001,2.03117638505891,546.814222025001,0.0216892984141538,,
546.03111856577,2.03159647661247,546.03111856577,0.0217278401981993,,
545.248015106538,2.03201799895041,545.248015106538,0.0217669983295308,,
544.464911647309,2.03244096789097,544.464911647309,0.0218067792754866,,
543.681808188077,2.03286539944731,543.681808188077,0.0218471896079635,,
542.898704728847,2.03329130983048,542.898704728847,0.0218882360054961,,
542.115601269617,2.03371871545245,542.115601269617,0.021929925255319,,
541.332497810386,2.03414763292921,541.332497810386,0.0219722642555198,,
540.549394351157,2.03457807908383,540.549394351157,0.0220152600171887,,
539.766290891927,2.0350100709497,539.766290891927,0.0220589196666328,,
538.983187432696,2.03544362577376,538.983187432696,0.0221032504476817,,
538.200083973465,2.03587876101979,538.200083973465,0.0221482597239904,,
537.416980514235,2.03631549437178,537.416980514235,0.0221939549814455,,
536.633877055005,2.03675384373734,536.633877055005,0.022240343830593,,
535.850773595773,2.03719382725121,535.850773595773,0.0222874340091212,,
535.067670136542,2.03763546327878,535.067670136542,0.022335233384457,,
534.284566677314,2.03807877041972,534.284566677314,0.0223837499563501,,
533.501463218082,2.03852376751167,533.501463218082,0.0224329918595515,,
532.718359758851,2.03897047363395,532.718359758851,0.0224829673665911,,
531.935256299622,2.03941890811144,531.935256299622,0.0225336848905311,,
531.152152840391,2.03986909051841,531.152152840391,0.0225851529879083,,
530.36904938116,2.04032104068249,530.36904938116,0.0226373803616234,,
529.585945921931,2.04077477868876,529.585945921931,0.0226903758640178,,
528.802842462699,2.04123032488378,528.802842462699,0.022744148499888,,
528.019739003469,2.04168769987983,528.019739003469,0.0227987074297454,,
527.236635544238,2.04214692455916,527.236635544238,0.0228540619729731,,
526.453532085007,2.04260802007835,526.453532085007,0.0229102216112262,,
525.670428625779,2.04307100787271,525.670428625779,0.0229671959917662,,
524.887325166548,2.04353590966081,524.887325166548,0.0230249949310358,,
524.104221707317,2.04400274744907,524.104221707317,0.023083628418146,,
523.321118248087,2.04447154353645,523.321118248087,0.0231431066186186,,
522.538014788856,2.04494232051923,522.538014788856,0.0232034398781241,,
521.754911329625,2.04541510129585,521.754911329625,0.023264638726297,,
520.971807870395,2.04588990907189,520.971807870395,0.0233267138807527,,
520.188704411164,2.04636676736511,520.188704411164,0.0233896762510707,,
519.405600951934,2.0468457000106,519.405600951934,0.0234535369430295,,
518.622497492704,2.04732673116604,518.622497492704,0.0235183072627733,,
517.839394033473,2.04780988531704,517.839394033473,0.0235839987212702,,
517.056290574243,2.04829518728258,517.056290574243,0.02365062303874,,
516.273187115013,2.04878266222058,516.273187115013,0.0237181921492527,,
515.490083655783,2.04927233563359,515.490083655783,0.0237867182054748,,
514.706980196551,2.0497642333745,514.706980196551,0.0238562135834995,,
513.92387673732,2.05025838165252,513.92387673732,0.0239266908877873,,
513.140773278091,2.05075480703908,513.140773278091,0.0239981629563169,,
512.35766981886,2.05125353647405,512.35766981886,0.0240706428657414,,
511.574566359631,2.0517545972719,511.574566359631,0.0241441439368056,,
510.791462900399,2.05225801712812,510.791462900399,0.0242186797398653,,
510.008359441168,2.05276382412567,510.008359441168,0.0242942641005131,,
509.225255981939,2.05327204674161,509.225255981939,0.0243709111053908,,
508.442152522708,2.05378271385386,508.442152522708,0.0244486351081647,,
507.659049063478,2.05429585474805,507.659049063478,0.0245274507356682,,
506.875945604247,2.05481149912457,506.875945604247,0.0246073728941324,,
506.092842145016,2.05532967710571,506.092842145016,0.0246884167757178,,
505.309738685787,2.05585041924293,505.309738685787,0.0247705978651035,,
504.526635226557,2.05637375652436,504.526635226557,0.0248539319463158,,
503.743531767326,2.05689972038235,503.743531767326,0.0249384351097355,,
502.960428308094,2.05742834270123,502.960428308094,0.0250241237592999,,
502.177324848865,2.05795965582519,502.177324848865,0.0251110146198902,,
501.394221389634,2.05849369256636,501.394221389634,0.0251991247449312,,
500.611117930404,2.05903048621302,500.611117930404,0.025288471524242,,
499.828014471173,2.05957007053797,499.828014471173,0.0253790726920128,,
499.044911011942,2.06011247980713,499.044911011942,0.0254709463350635,,
498.261807552713,2.06065774878818,498.261807552713,0.0255641109014354,,
497.478704093483,2.06120591275955,497.478704093483,0.0256585852089737,,
496.695600634251,2.06175700751944,496.695600634251,0.0257543884544237,,
495.912497175022,2.06231106939513,495.912497175022,0.0258515402226135,,
495.12939371579,2.06286813525238,495.12939371579,0.0259500604959592,,
494.346290256561,2.06342824250513,494.346290256561,0.0260499696642711,,
493.56318679733,2.0639914291253,493.56318679733,0.0261512885347474,,
492.7800833381,2.06455773365285,492.7800833381,0.0262540383423986,,
491.99697987887,2.06512719520603,491.99697987887,0.0263582407606481,,
491.213876419639,2.0656998534918,491.213876419639,0.0264639179123088,,
490.430772960408,2.06627574881654,490.430772960408,0.0265710923808557,,
489.647669501178,2.0668549220969,489.647669501178,0.0266797872220627,,
488.864566041946,2.06743741487093,488.864566041946,0.0267900259759477,,
488.081462582716,2.06802326930939,488.081462582716,0.0269018326790979,,
487.298359123485,2.06861252822732,487.298359123485,0.0270152318773576,,
486.515255664256,2.06920523509587,486.515255664256,0.0271302486388563,,
485.732152205026,2.06980143405428,485.732152205026,0.0272469085675281,,
484.949048745794,2.07040116992224,484.949048745794,0.027365237816922,,
484.165945286565,2.07100448821235,484.165945286565,0.0274852631045099,,
483.382841827333,2.07161143514299,483.382841827333,0.0276070117264165,,
482.599738368103,2.07222205765132,482.599738368103,0.0277305115725686,,
481.816634908873,2.07283640340662,481.816634908873,0.0278557911423637,,
481.033531449643,2.0734545208239,481.033531449643,0.0279828795607431,,
480.250427990412,2.07407645907775,480.250427990412,0.02811180659487,,
479.467324531181,2.07470226811649,479.467324531181,0.028242602671227,,
478.684221071952,2.07533199867662,478.684221071952,0.0283752988932951,,
477.90111761272,2.07596570229757,477.90111761272,0.0285099270598301,,
477.11801415349,2.0766034313367,477.11801415349,0.0286465196835669,,
476.334910694259,2.07724523898468,476.334910694259,0.0287851100107535,,
475.551807235029,2.07789117928108,475.551807235029,0.0289257320410259,,
474.768703775798,2.0785413071304,474.768703775798,0.0290684205481883,,
473.985600316568,2.07919567831831,473.985600316568,0.0292132111014562,,
473.202496857338,2.07985434952829,473.202496857338,0.0293601400874717,,
472.419393398107,2.08051737835855,472.419393398107,0.0295092447330705,,
471.636289938877,2.08118482333933,471.636289938877,0.029660563128677,,
470.853186479646,2.08185674395053,470.853186479646,0.0298141342525449,,
470.070083020417,2.0825332006397,470.070083020417,0.0299699979958053,,
469.286979561186,2.08321425484033,469.286979561186,0.0301281951882719,,
468.503876101955,2.08389996899059,468.503876101955,0.0302887676251501,,
467.720772642724,2.08459040655237,467.720772642724,0.0304517580946108,,
466.937669183495,2.08528563203072,466.937669183495,0.0306172104062874,,
466.154565724265,2.08598571099364,466.154565724265,0.0307851694207612,,
465.371462265033,2.08669071009231,465.371462265033,0.0309556810799703,,
464.588358805802,2.08740069708159,464.588358805802,0.0311287924387101,,
463.805255346573,2.08811574084109,463.805255346573,0.0313045516971735,,
463.022151887343,2.08883591139643,463.022151887343,0.0314830082345941,,
462.239048428112,2.0895612799411,462.239048428112,0.0316642126440776,,
461.455944968882,2.09029191885854,461.455944968882,0.0318482167685854,,
460.67284150965,2.09102790174475,460.67284150965,0.0320350737381863,,
459.88973805042,2.09176930343129,459.88973805042,0.032224838008601,,
459.106634591191,2.09251620000864,459.106634591191,0.0324175654010884,,
458.32353113196,2.09326866885003,458.32353113196,0.0326133131437253,,
457.540427672728,2.09402678863569,457.540427672728,0.0328121399141228,,
456.757324213499,2.09479063937742,456.757324213499,0.0330141058836985,,
455.974220754268,2.09556030244376,455.974220754268,0.0332192727634546,,
455.191117295038,2.09633586058537,455.191117295038,0.0334277038514239,,
454.408013835808,2.097117397961,454.408013835808,0.0336394640818298,,
453.624910376577,2.0979050001638,453.624910376577,0.0338546200759859,,
452.841806917347,2.098698754248,452.841806917347,0.0340732401950169,,
452.058703458116,2.09949874875612,452.058703458116,0.0342953945945184,,
451.275599998886,2.10030507374644,451.275599998886,0.0345211552812453,,
450.492496539654,2.101117820821,450.492496539654,0.0347505961717666,,
449.709393080424,2.10193708315391,449.709393080424,0.0349837931533709,,
448.926289621194,2.10276295552007,448.926289621194,0.035220824147176,,
448.143186161964,2.10359553432425,448.143186161964,0.0354617691736166,,
447.360082702734,2.10443491763054,447.360082702734,0.0357067104202638,,
446.576979243503,2.10528120519215,446.576979243503,0.035955732312346,,
445.793875784273,2.10613449848151,445.793875784273,0.0362089215857537,,
445.010772325042,2.10699490072073,445.010772325042,0.0364663673629036,,
444.227668865811,2.10786251691229,444.227668865811,0.036728161231406,,
443.444565406582,2.10873745387005,443.444565406582,0.0369943973257835,,
442.661461947351,2.10961982025044,442.661461947351,0.0372651724122622,,
441.87835848812,2.11050972658392,441.87835848812,0.0375405859768313,,
441.095255028889,2.1114072853066,441.095255028889,0.0378207403166781,,
440.31215156966,2.11231261079192,440.31215156966,0.0381057406352086,,
439.529048110429,2.11322581938256,439.529048110429,0.0383956951406453,,
438.745944651198,2.11414702942227,438.745944651198,0.0386907151486198,,
437.962841191969,2.11507636128781,437.962841191969,0.038990915188619,,
437.179737732737,2.11601393742072,437.179737732737,0.0392964131147424,,
436.396634273507,2.1169598823591,436.396634273507,0.0396073302207588,,
435.613530814276,2.11791432276907,435.613530814276,0.0399237913597228,,
434.830427355046,2.11887738747605,434.830427355046,0.0402459250683546,,
434.047323895816,2.11984920749569,434.047323895816,0.0405738636964024,,
433.264220436585,2.12082991606432,433.264220436585,0.04090774354114,,
432.481116977355,2.12181964866891,432.481116977355,0.0412477049873179,,
431.698013518125,2.12281854307635,431.698013518125,0.0415938926526981,,
430.914910058893,2.123826739362,430.914910058893,0.0419464555395702,,
430.131806599664,2.12484437993732,430.131806599664,0.0423055471923048,,
429.348703140433,2.12587160957648,429.348703140433,0.0426713258614486,,
428.565599681202,2.12690857544175,428.565599681202,0.0430439546744457,,
427.782496221972,2.12795542710759,427.782496221972,0.0434236018133959,,
426.999392762742,2.12901231658312,426.999392762742,0.0438104407001359,,
426.216289303511,2.13007939833289,426.216289303511,0.044204650188929,,
425.433185844281,2.13115682929568,425.433185844281,0.0446064147671629,,
424.650082385051,2.13224476890109,424.650082385051,0.045015924764387,,
423.86697892582,2.13334337908361,423.86697892582,0.0454333765700091,,
423.083875466589,2.13445282429404,423.083875466589,0.0458589728601317,,
422.30077200736,2.13557327150777,422.30077200736,0.0462929228338361,,
421.517668548129,2.13670489022966,421.517668548129,0.0467354424593945,,
420.734565088899,2.13784785249523,420.734565088899,0.0471867547308441,,
419.951461629668,2.1390023328676,419.951461629668,0.0476470899353217,,
419.168358170437,2.1401685084299,419.168358170437,0.0481166859317117,,
418.385254711207,2.14134655877257,418.385254711207,0.048595788441058,,
417.602151251976,2.14253666597512,417.602151251976,0.0490846513492361,,
416.819047792746,2.14373901458174,416.819047792746,0.0495835370224714,,
416.035944333515,2.14495379157017,416.035944333515,0.050092716636209,,
415.252840874286,2.14618118631317,415.252840874286,0.0506124705179203,,
414.469737415055,2.14742139053193,414.469737415055,0.0511430885044806,,
413.686633955825,2.14867459824056,413.686633955825,0.0516848703146607,,
412.903530496593,2.14994100568083,412.903530496593,0.0522381259374421,,
412.120427037364,2.15122081124637,412.120427037364,0.052803176036733,,
411.337323578132,2.15251421539515,411.337323578132,0.0533803523732582,,
410.554220118903,2.15382142054932,410.554220118903,0.0539699982442115,,
409.771116659672,2.15514263098113,409.771116659672,0.0545724689414834,,
408.988013200441,2.15647805268375,408.988013200441,0.0551881322290675,,
408.204909741211,2.15782789322558,408.204909741211,0.0558173688405542,,
407.421806281981,2.15919236158647,407.421806281981,0.0564605729973039,,
406.638702822751,2.1605716679744,406.638702822751,0.0571181529481501,,
405.85559936352,2.16196602362073,405.85559936352,0.0577905315314135,,
405.07249590429,2.16337564055209,405.07249590429,0.0584781467599198,,
404.289392445059,2.16480073133698,404.289392445059,0.0591814524299218,,
403.506288985829,2.16624150880467,403.506288985829,0.0599009187545231,,
402.723185526598,2.16769818573408,402.723185526598,0.0606370330225077,,
401.940082067368,2.16917097450991,401.940082067368,0.0613903002832036,,
401.156978608138,2.17066008674321,401.156978608138,0.062161244058103,,
400.373875148907,2.17216573285328,400.373875148907,0.0629504070798972,,
399.590771689676,2.17368812160744,399.590771689676,0.0637583520595206,,
398.807668230445,2.1752274596152,398.807668230445,0.0645856624817078,,
398.024564771215,2.17678395077268,398.024564771215,0.0654329434295379,,
397.241461311985,2.17835779565307,397.241461311985,0.066300822438289,,
396.458357852754,2.17994919083862,396.458357852754,0.0671899503787998,,
395.675254393524,2.18155832818887,395.675254393524,0.0681010023704029,,
394.892150934293,2.18318539403996,394.892150934293,0.0690346787233065,,
394.109047475064,2.18483056832902,394.109047475064,0.0699917059100665,,
393.325944015833,2.18649402363726,393.325944015833,0.0709728375655782,,
392.542840556603,2.18817592414503,392.542840556603,0.0719788555146095,,
391.759737097371,2.18987642449139,391.759737097371,0.073010570825773,,
390.976633638142,2.19159566853015,390.976633638142,0.0740688248900896,,
390.193530178911,2.19333378797399,390.193530178911,0.0751544905221869,,
389.41042671968,2.19509090091713,389.41042671968,0.0762684730813415,,
388.62732326045,2.19686711022691,388.62732326045,0.077411711609093,,
387.84421980122,2.19866250179335,387.84421980122,0.0785851799793935,,
387.06111634199,2.20047714262538,387.06111634199,0.0797898880563898,,
386.278012882758,2.20231107878141,386.278012882758,0.081026882854019,,
385.494909423529,2.20416433312114,385.494909423529,0.0822972496904311,,
384.711805964298,2.2060369028646,384.711805964298,0.0836021133291062,,
383.928702505067,2.20792875694361,383.928702505067,0.084942639096936,,
383.145599045836,2.20983983312958,383.145599045836,0.0863200339680327,,
382.362495586606,2.21177003492128,382.362495586606,0.0877355476001422,,
381.579392127376,2.21371922817449,381.579392127376,0.0891904733083469,,
380.796288668145,2.21568723745521,380.796288668145,0.0906861489584382,,
380.013185208916,2.21767384209688,380.013185208916,0.0922239577595694,,
379.230081749684,2.21967877194125,379.230081749684,0.0938053289327834,,
378.446978290455,2.22170170274207,378.446978290455,0.0954317382285054,,
377.663874831224,2.22374225120995,377.663874831224,0.0971047082622423,,
376.880771371993,2.22579996967648,376.880771371993,0.0988258086333882,,
376.097667912763,2.22787434035551,376.097667912763,0.100596655787077,,
375.314564453533,2.22996476917973,375.314564453533,0.10241891257374,,
374.531460994302,2.23207057919103,374.531460994302,0.104294287454719,,
373.748357535072,2.2341910034645,373.748357535072,0.106224533295779,,
372.965254075842,2.23632517754709,372.965254075842,0.108211445682782,,
372.182150616611,2.23847213139498,372.182150616611,0.110256860685572,,
371.39904715738,2.24063078079623,371.39904715738,0.11236265198715,,
370.61594369815,2.24279991827036,370.61594369815,0.114530727285333,,
369.83284023892,2.24497820344173,369.83284023892,0.116763023863403,,
369.049736779689,2.24716415289102,369.049736779689,0.119061503214697,,
368.266633320459,2.24935612949813,368.266633320459,0.12142814459378,,
367.483529861228,2.25155233130121,367.483529861228,0.123864937353684,,
366.700426401997,2.25375077991008,366.700426401997,0.126373871914989,,
365.917322942768,2.25594930852946,365.917322942768,0.128956929198289,,
365.134219483537,2.25814554966719,365.134219483537,0.13161606833717,,
364.351116024306,2.26033692262707,364.351116024306,0.134353212474359,,
363.568012565075,2.26252062091439,363.568012565075,0.137170232430039,,
362.784909105846,2.26469359971574,362.784909105846,0.140068928018389,,
362.001805646615,2.2668525636541,362.001805646615,0.143051006777725,,
361.218702187384,2.26899395506535,361.218702187384,0.146118059871229,,
360.435598728154,2.27111394309474,360.435598728154,0.149271534911216,,
359.652495268924,2.27320841397089,359.652495268924,0.152512705460816,,
358.869391809693,2.27527296288206,358.869391809693,0.155842636974865,,
358.086288350462,2.27730288795362,358.086288350462,0.159262148958962,,
357.303184891232,2.27929318690839,357.303184891232,0.162771773153707,,
356.520081432002,2.28123855708009,356.520081432002,0.16637170759341,,
355.736977972771,2.28313339954599,355.736977972771,0.170061766447785,,
354.953874513541,2.28497182824438,354.953874513541,0.173841325634513,,
354.170771054311,2.28674768504425,354.170771054311,0.177709264294046,,
353.38766759508,2.28845456183481,353.38766759508,0.181663902348744,,
352.60456413585,2.29008583079638,352.60456413585,0.185702934530616,,
351.821460676619,2.29163468409604,351.821460676619,0.189823361458422,,
351.038357217388,2.29309418431341,351.038357217388,0.194021418578639,,
350.255253758158,2.29445732693436,350.255253758158,0.198292504057443,,
349.472150298928,2.29571711624332,349.472150298928,0.202631107022146,,
348.689046839697,2.29686665588451,348.689046839697,0.207030737898498,,
347.905943380467,2.29789925523509,347.905943380467,0.211483862969523,,
347.122839921236,2.29880855252474,347.122839921236,0.21598184568293,,
346.339736462006,2.29958865533038,346.339736462006,0.220514897644158,,
345.556633002775,2.30023429865859,345.556633002775,0.225072042631582,,
344.773529543545,2.30074102029014,344.773529543545,0.229641097334705,,
343.990426084315,2.30110535239394,343.990426084315,0.234208672814274,,
343.207322625084,2.3013250276211,343.207322625084,0.238760200878711,,
342.424219165854,2.30139919697389,342.424219165854,0.243279989623175,,
341.641115706624,2.30132865572748,341.641115706624,0.247751312241886,,
340.858012247393,2.30111607260125,340.858012247393,0.252156532857939,,
340.074908788162,2.30076621627942,340.074908788162,0.256477272478855,,
339.291805328932,2.30028617233327,339.291805328932,0.260694617250834,,
338.508701869701,2.29968554268083,338.508701869701,0.264789369936159,,
337.725598410471,2.29897661902442,337.725598410471,0.268742343983566,,
336.942494951241,2.29817452133078,336.942494951241,0.27253469773467,,
336.15939149201,2.29729729245698,336.15939149201,0.276148304275444,,
335.37628803278,2.29636594056119,335.37628803278,0.279566150298118,,
334.593184573549,2.29540442203071,334.593184573549,0.282772755214276,,
333.810081114319,2.29443955933323,333.810081114319,0.285754599807682,,
333.026977655088,2.29350089043184,333.026977655088,0.288500552104426,,
332.243874195858,2.29262044912519,332.243874195858,0.291002277036849,,
331.460770736628,2.29183247875496,331.460770736628,0.293254616038601,,
330.677667277397,2.29117308498703,330.677667277397,0.295255923047384,,
329.894563818167,2.29067983660397,329.894563818167,0.297008344573298,,
329.111460358937,2.29039132621067,329.111460358937,0.298518033512264,,
328.328356899706,2.29034670521515,328.328356899706,0.299795289170564,,
327.545253440476,2.29058520919661,327.545253440476,0.300854619372571,,
326.762149981245,2.2911456906518,326.762149981245,0.301714724342136,,
325.979046522014,2.29206617602845,325.979046522014,0.30239840602975,,
325.195943062784,2.29338346289958,325.195943062784,0.302932410435813,,
324.412839603553,2.29513277117602,324.412839603553,0.303347213997687,,
323.629736144323,2.29734745953987,323.629736144323,0.303676768044136,,
322.846632685093,2.30005881501264,322.846632685093,0.303958217512652,,
322.063529225862,2.30329591998408,322.063529225862,0.304231611484246,,
321.280425766632,2.30708559736608,321.280425766632,0.304539623606479,,
320.497322307401,2.31145243102932,320.497322307401,0.304927300214893,,
319.714218848171,2.31641885551414,319.714218848171,0.305441853055853,,
318.931115388941,2.32200530631553,318.931115388941,0.306132512137862,,
318.14801192971,2.32823041988939,318.14801192971,0.307050452598455,,
317.364908470479,2.33511127091347,317.364908470479,0.30824880778196,,
316.581805011249,2.34266363319526,316.581805011249,0.309782779180979,,
315.798701552019,2.35090224982875,315.798701552019,0.311709852678431,,
315.015598092788,2.35984109759211,315.015598092788,0.314090129781153,,
314.232494633558,2.36949362993893,314.232494633558,0.316986782366212,,
313.449391174328,2.37987298202272,313.449391174328,0.32046663993481,,
312.666287715097,2.39099211972834,312.666287715097,0.324600919515326,,
311.883184255867,2.40286391234647,311.883184255867,0.329466110169606,,
311.100080796636,2.41550110494548,311.100080796636,0.335145026487231,,
310.316977337406,2.42891616122223,310.316977337406,0.341728048405467,,
309.533873878175,2.44312094009619,309.533873878175,0.3493145680016,,
308.750770418945,2.45812615885332,308.750770418945,0.358014667297334,,
307.967666959714,2.47394058135288,307.967666959714,0.367951054147976,,
307.184563500484,2.49056985053634,307.184563500484,0.379261285244109,,
306.401460041253,2.50801485876208,306.401460041253,0.392100304974843,,
305.618356582023,2.5262695155033,305.618356582023,0.406643324540284,,
304.835253122793,2.54531772747751,304.835253122793,0.423089054332347,,
304.052149663562,2.56512934879843,304.052149663562,0.441663279642338,,
303.269046204332,2.58565478568651,303.269046204332,0.462622728109069,,
302.485942745101,2.60681784968178,302.485942745101,0.486259106174556,,
301.70283928587,2.62850634522192,301.70283928587,0.512903064972446,,
300.91973582664,2.65055975666163,300.91973582664,0.542927669896745,,
300.13663236741,2.67275328089445,300.13663236741,0.576750659299411,,
