Repository: emmakbat/ito-analysis

- NKS/ITO3/
    - Contains the complex refractive index data extracted from the ten samples of reduced ITO-on-silicon from wafer 001 that are used in the paper. Note that there are other ways to interpret the raw reflectance ratio data, and n-k results extracted from other models are given in ito-analysis/all_data/data/nks. In the end, different interpretations did not differ much in predicted absorption, but the model selected here had both a high R2 and a straightforward physical interpretation 
    - PDFS/

File: Figure5_Ray-optics/nks/ito3/bint-ii_nk.csv (part 2 of 2)
NKChart
X of n [Wavelength (nm)],n - n,X of k [Wavelength (nm)],k - k,X of nodes [Wavelength (nm)],nodes - k
691.688361982632,1.44719029029062,691.688361982632,0.0700311139534699,,
690.905258523401,1.44744383662769,690.905258523401,0.0701295089496271,,
690.12215506417,1.4476978794255,690.12215506417,0.0702286788277429,,
689.33905160494,1.44795242166763,689.33905160494,0.0703286285605087,,
688.555948145709,1.44820746635492,688.555948145709,0.0704293631683321,,
687.772844686482,1.44846301650561,687.772844686482,0.0705308877198853,,
686.989741227248,1.44871907515537,686.989741227248,0.0706332073326595,,
686.206637768017,1.44897564535735,686.206637768017,0.070736327173513,,
685.423534308787,1.44923273018231,685.423534308787,0.0708402524592473,,
684.64043084956,1.44949033271866,684.64043084956,0.0709449884571744,,
683.857327390329,1.44974845607252,683.857327390329,0.0710505404857066,,
683.074223931098,1.45000710336782,683.074223931098,0.0711569139149324,,
682.291120471867,1.45026627774634,682.291120471867,0.0712641141672278,,
681.508017012636,1.45052598236777,681.508017012636,0.0713721467178477,,
680.724913553406,1.45078622040985,680.724913553406,0.0714810170955521,,
679.941810094175,1.45104699506832,679.941810094175,0.0715907308832128,,
679.158706634944,1.45130830955709,679.158706634944,0.0717012937184542,,
678.375603175713,1.45157016710825,678.375603175713,0.0718127112942895,,
677.592499716485,1.45183257097212,677.592499716485,0.0719249893597592,,
676.809396257254,1.45209552441738,676.809396257254,0.0720381337205932,,
676.026292798024,1.45235903073106,676.026292798024,0.0721521502398783,,
675.243189338794,1.45262309321862,675.243189338794,0.0722670448387187,,
674.460085879564,1.45288771520402,674.460085879564,0.0723828234969306,,
673.676982420332,1.45315290002977,673.676982420332,0.072499492253727,,
672.893878961101,1.453418651057,672.893878961101,0.072617057208417,,
672.110775501872,1.45368497166547,672.110775501872,0.072735524521121,,
671.327672042639,1.45395186525367,671.327672042639,0.0728549004134888,,
670.544568583412,1.45421933523884,670.544568583412,0.0729751911694223,,
669.761465124179,1.45448738505706,669.761465124179,0.0730964031358281,,
668.978361664949,1.45475601816322,668.978361664949,0.0732185427233556,,
668.195258205719,1.45502523803114,668.195258205719,0.0733416164071644,,
667.412154746488,1.45529504815359,667.412154746488,0.0734656307276871,,
666.629051287258,1.45556545204232,666.629051287258,0.0735905922914191,,
665.845947828027,1.45583645322811,665.845947828027,0.0737165077717042,,
665.062844368799,1.4561080552608,665.062844368799,0.0738433839095361,,
664.279740909567,1.45638026170934,664.279740909567,0.073971227514377,,
663.496637450335,1.45665307616179,663.496637450335,0.0741000454649806,,
662.713533991106,1.4569265022254,662.713533991106,0.0742298447102243,,
661.930430531877,1.45720054352661,661.930430531877,0.0743606322699637,,
661.147327072645,1.45747520371107,661.147327072645,0.0744924152358885,,
660.364223613416,1.45775048644366,660.364223613416,0.0746252007723917,,
659.581120154182,1.45802639540855,659.581120154182,0.0747589961174589,,
658.798016694954,1.45830293430917,658.798016694954,0.0748938085835593,,
658.014913235722,1.45858010686825,658.014913235722,0.075029645558558,,
657.231809776494,1.45885791682783,657.231809776494,0.0751665145066316,,
656.448706317262,1.45913636794927,656.448706317262,0.0753044229692086,,
655.665602858033,1.45941546401324,655.665602858033,0.0754433785659147,,
654.882499398802,1.45969520881975,654.882499398802,0.0755833889955305,,
654.09939593957,1.45997560618813,654.09939593957,0.0757244620369682,,
653.31629248034,1.46025665995702,653.31629248034,0.0758666055502558,,
652.533189021108,1.46053837398438,652.533189021108,0.0760098274775459,,
651.75008556188,1.46082075214748,651.75008556188,0.0761541358441212,,
650.966982102649,1.46110379834286,650.966982102649,0.0762995387594339,,
650.183878643419,1.46138751648633,650.183878643419,0.0764460444181474,,
649.400775184187,1.46167191051295,649.400775184187,0.0765936611011888,,
648.617671724959,1.46195698437699,648.617671724959,0.0767423971768344,,
647.834568265728,1.4622427420519,647.834568265728,0.0768922611017933,,
647.051464806495,1.46252918753028,647.051464806495,0.0770432614223153,,
646.268361347267,1.46281632482383,646.268361347267,0.0771954067753041,,
645.485257888035,1.4631041579633,645.485257888035,0.077348705889469,,
644.702154428804,1.46339269099848,644.702154428804,0.0775031675864664,,
643.919050969574,1.46368192799808,643.919050969574,0.0776588007820695,,
643.135947510344,1.46397187304971,643.135947510344,0.077815614487364,,
642.352844051114,1.4642625302598,642.352844051114,0.0779736178099402,,
641.569740591883,1.46455390375353,641.569740591883,0.0781328199551272,,
640.786637132653,1.46484599767475,640.786637132653,0.0782932302272178,,
640.003533673424,1.4651388161859,640.003533673424,0.0784548580307314,,
639.220430214192,1.46543236346793,639.220430214192,0.0786177128716919,,
638.437326754961,1.46572664372016,638.437326754961,0.0787818043589129,,
637.654223295731,1.46602166116023,637.654223295731,0.0789471422053138,,
636.871119836502,1.46631742002394,636.871119836502,0.0791137362292489,,
636.088016377269,1.46661392456518,636.088016377269,0.0792815963558627,,
635.304912918039,1.46691117905579,635.304912918039,0.0794507326184466,,
634.521809458811,1.46720918778538,634.521809458811,0.0796211551598414,,
633.738705999578,1.46750795506128,633.738705999578,0.0797928742338413,,
632.95560254035,1.46780748520831,632.95560254035,0.0799659002066202,,
632.172499081119,1.46810778256867,632.172499081119,0.0801402435581932,,
631.389395621888,1.46840885150176,631.389395621888,0.0803159148838787,,
630.606292162656,1.46871069638401,630.606292162656,0.0804929248957973,,
629.823188703428,1.46901332160871,629.823188703428,0.0806712844243818,,
629.040085244196,1.4693167315858,629.040085244196,0.0808510044199282,,
628.256981784966,1.46962093074166,628.256981784966,0.0810320959541383,,
627.473878325736,1.46992592351896,627.473878325736,0.0812145702217163,,
626.690774866506,1.47023171437635,626.690774866506,0.0813984385419715,,
625.907671407276,1.4705383077883,625.907671407276,0.0815837123604467,,
625.124567948043,1.47084570824485,625.124567948043,0.0817704032505765,,
624.341464488814,1.47115392025131,624.341464488814,0.0819585229153601,,
623.558361029584,1.47146294832806,623.558361029584,0.0821480831890713,,
622.775257570352,1.47177279701023,622.775257570352,0.0823390960389868,,
621.992154111121,1.47208347084743,621.992154111121,0.0825315735671325,,
621.209050651891,1.47239497440344,621.209050651891,0.0827255280120771,,
620.425947192662,1.47270731225594,620.425947192662,0.082920971750724,,
619.64284373343,1.4730204889961,619.64284373343,0.08311791730016,,
618.859740274201,1.47333450922834,618.859740274201,0.0833163773195059,,
618.07663681497,1.4736493775699,618.07663681497,0.083516364611809,,
617.293533355741,1.47396509865052,617.293533355741,0.0837178921259591,,
616.51042989651,1.47428167711204,616.51042989651,0.0839209729586347,,
615.727326437278,1.474599117608,615.727326437278,0.0841256203562777,,
614.944222978049,1.47491742480323,614.944222978049,0.0843318477170943,,
614.161119518819,1.47523660337343,614.161119518819,0.0845396685930937,,
613.378016059588,1.47555665800473,613.378016059588,0.0847490966921499,,
612.594912600356,1.4758775933932,612.594912600356,0.0849601458800987,,
611.811809141125,1.4761994142444,611.811809141125,0.0851728301828578,,
611.028705681897,1.47652212527286,611.028705681897,0.0853871637885971,,
610.245602222666,1.47684573120161,610.245602222666,0.0856031610499219,,
609.462498763435,1.47717023676156,609.462498763435,0.0858208364860929,,
608.679395304205,1.47749564669103,608.679395304205,0.0860402047852967,,
607.896291844975,1.47782196573513,607.896291844975,0.0862612808069287,,
607.113188385743,1.47814919864519,607.113188385743,0.0864840795839141,,
606.330084926513,1.47847735017811,606.330084926513,0.0867086163250788,,
605.546981467284,1.47880642509574,605.546981467284,0.0869349064175452,,
604.763878008054,1.47913642816423,604.763878008054,0.0871629654291562,,
603.980774548822,1.47946736415332,603.980774548822,0.0873928091109541,,
603.197671089592,1.47979923783566,603.197671089592,0.0876244533996813,,
602.41456763036,1.48013205398603,602.41456763036,0.0878579144203303,,
601.63146417113,1.48046581738065,601.63146417113,0.0880932084887193,,
600.848360711899,1.4808005327963,600.848360711899,0.0883303521141231,,
600.06525725267,1.48113620500961,600.06525725267,0.0885693620019279,,
599.282153793439,1.48147283879615,599.282153793439,0.0888102550563414,,
598.499050334208,1.48181043892958,598.499050334208,0.0890530483831247,,
597.715946874978,1.48214901018075,597.715946874978,0.0892977592923876,,
596.932843415748,1.48248855731678,596.932843415748,0.0895444053014124,,
596.149739956519,1.4828290851001,596.149739956519,0.0897930041375183,,
595.366636497288,1.48317059828743,595.366636497288,0.0900435737409838,,
594.583533038058,1.48351310162881,594.583533038058,0.0902961322679943,,
593.800429578828,1.48385659986649,593.800429578828,0.0905506980936563,,
593.017326119597,1.48420109773385,593.017326119597,0.0908072898150322,,
592.234222660365,1.48454659995429,592.234222660365,0.0910659262542463,,
591.451119201134,1.48489311124004,591.451119201134,0.0913266264616148,,
590.668015741904,1.48524063629096,590.668015741904,0.0915894097188446,,
589.884912282674,1.48558917979331,589.884912282674,0.0918542955422657,,
589.101808823444,1.48593874641845,589.101808823444,0.0921213036861163,,
588.318705364214,1.48628934082154,588.318705364214,0.0923904541458775,,
587.535601904983,1.48664096764012,587.535601904983,0.09266176716167,,
586.752498445754,1.48699363149276,586.752498445754,0.0929352632216761,,
585.969394986521,1.48734733697755,585.969394986521,0.0932109630656461,,
585.18629152729,1.48770208867065,585.18629152729,0.0934888876884278,,
584.40318806806,1.48805789112467,584.40318806806,0.0937690583435699,,
583.62008460883,1.48841474886715,583.62008460883,0.0940514965469722,,
582.836981149601,1.48877266639882,582.836981149601,0.0943362240805911,,
582.053877690371,1.48913164819199,582.053877690371,0.0946232629962035,,
581.270774231139,1.48949169868871,581.270774231139,0.0949126356192228,,
580.487670771908,1.48985282229902,580.487670771908,0.0952043645525751,,
579.704567312677,1.49021502339902,579.704567312677,0.0954984726806408,,
578.921463853448,1.49057830632902,578.921463853448,0.0957949831732401,,
578.138360394219,1.49094267539148,578.138360394219,0.0960939194896937,,
577.355256934987,1.491308134849,577.355256934987,0.0963953053829378,,
576.572153475757,1.4916746889222,576.572153475757,0.0966991649036987,,
575.789050016527,1.49204234178751,575.789050016527,0.0970055224047339,,
575.005946557297,1.492411097575,575.005946557297,0.0973144025451358,,
574.222843098064,1.49278096036599,574.222843098064,0.0976258302947053,,
573.439739638836,1.49315193419068,573.439739638836,0.097939830938369,,
572.656636179604,1.49352402302571,572.656636179604,0.098256430080699,,
571.873532720375,1.49389723079162,571.873532720375,0.0985756536504638,,
571.090429261144,1.49427156135023,571.090429261144,0.09889752790527,,
570.307325801914,1.49464701850194,570.307325801914,0.0992220794362623,,
569.524222342683,1.49502360598295,569.524222342683,0.0995493351728974,,
568.741118883451,1.49540132746242,568.741118883451,0.099879322387789,,
567.958015424222,1.49578018653953,567.958015424222,0.100212068701616,,
567.17491196499,1.49616018674038,567.17491196499,0.100547602088114,,
566.39180850576,1.49654133151494,566.39180850576,0.100885950879142,,
565.60870504653,1.49692362423377,565.60870504653,0.101227143769799,,
564.825601587299,1.49730706818472,564.825601587299,0.101571209823652,,
564.04249812807,1.49769166656949,564.04249812807,0.101918178478008,,
563.25939466884,1.49807742250013,563.25939466884,0.102268079549281,,
562.476291209608,1.49846433899537,562.476291209608,0.102620943238433,,
561.693187750377,1.4988524189769,561.693187750377,0.102976800136485,,
560.910084291147,1.49924166526552,560.910084291147,0.103335681230117,,
560.126980831918,1.49963208057713,560.126980831918,0.103697617907352,,
559.343877372688,1.50002366751868,559.343877372688,0.104062641963301,,
558.560773913456,1.50041642858393,558.560773913456,0.104430785606016,,
557.777670454225,1.50081036614911,557.777670454225,0.104802081462397,,
556.994566994996,1.50120548246844,556.994566994996,0.105176562584214,,
556.211463535764,1.50160177966955,556.211463535764,0.105554262454189,,
555.428360076534,1.50199925974872,555.428360076534,0.105935214992165,,
554.645256617304,1.50239792456595,554.645256617304,0.106319454561381,,
553.862153158073,1.50279777584002,553.862153158073,0.106707015974803,,
553.079049698843,1.5031988151432,553.079049698843,0.107097934501571,,
552.295946239613,1.503601043896,552.295946239613,0.10749224587351,,
551.512842780382,1.5040044633616,551.512842780382,0.10788998629175,,
550.729739321151,1.50440907464025,550.729739321151,0.108291192433417,,
549.946635861922,1.50481487866338,549.946635861922,0.108695901458424,,
549.16353240269,1.50522187618765,549.16353240269,0.109104151016354,,
548.38042894346,1.5056300677887,548.38042894346,0.109515979253423,,
547.597325484231,1.50603945385485,547.597325484231,0.109931424819541,,
546.814222025001,1.50645003458049,546.814222025001,0.110350526875472,,
546.03111856577,1.50686180995937,546.03111856577,0.110773325100066,,
545.248015106538,1.50727477977758,545.248015106538,0.111199859697607,,
544.464911647309,1.50768894360647,544.464911647309,0.111630171405225,,
543.681808188077,1.50810430079523,543.681808188077,0.112064301500437,,
542.898704728847,1.50852085046328,542.898704728847,0.112502291808745,,
542.115601269617,1.50893859149251,542.115601269617,0.11294418471135,,
541.332497810386,1.50935752251917,541.332497810386,0.113390023152953,,
540.549394351157,1.50977764192564,540.549394351157,0.113839850649637,,
539.766290891927,1.51019894783184,539.766290891927,0.114293711296863,,
538.983187432696,1.51062143808647,538.983187432696,0.114751649777543,,
538.200083973465,1.511045110258,538.200083973465,0.115213711370209,,
537.416980514235,1.51146996162528,537.416980514235,0.115679941957271,,
536.633877055005,1.51189598916801,536.633877055005,0.116150388033374,,
535.850773595773,1.51232318955684,535.850773595773,0.116625096713838,,
535.067670136542,1.51275155914324,535.067670136542,0.117104115743183,,
534.284566677314,1.51318109394897,534.284566677314,0.117587493503761,,
533.501463218082,1.51361178965539,533.501463218082,0.118075279024459,,
532.718359758851,1.5140436415923,532.718359758851,0.118567521989487,,
531.935256299622,1.51447664472655,531.935256299622,0.119064272747267,,
531.152152840391,1.51491079365029,531.152152840391,0.119565582319391,,
530.36904938116,1.51534608256887,530.36904938116,0.120071502409668,,
529.585945921931,1.51578250528836,529.585945921931,0.120582085413246,,
528.802842462699,1.51622005520274,528.802842462699,0.121097384425825,,
528.019739003469,1.51665872528073,528.019739003469,0.12161745325292,,
527.236635544238,1.51709850805214,527.236635544238,0.122142346419233,,
526.453532085007,1.51753939559392,526.453532085007,0.122672119178062,,
525.670428625779,1.51798137951576,525.670428625779,0.123206827520799,,
524.887325166548,1.51842445094527,524.887325166548,0.123746528186493,,
524.104221707317,1.5188686005127,524.104221707317,0.124291278671455,,
523.321118248087,1.51931381833524,523.321118248087,0.124841137238942,,
522.538014788856,1.51976009400089,522.538014788856,0.12539616292889,,
521.754911329625,1.52020741655178,521.754911329625,0.125956415567689,,
520.971807870395,1.52065577446708,520.971807870395,0.126521955778009,,
520.188704411164,1.52110515564534,520.188704411164,0.127092844988668,,
519.405600951934,1.52155554738638,519.405600951934,0.127669145444529,,
518.622497492704,1.5220069363726,518.622497492704,0.128250920216436,,
517.839394033473,1.52245930864977,517.839394033473,0.128838233211158,,
517.056290574243,1.52291264960727,517.056290574243,0.129431149181368,,
516.273187115013,1.52336694395771,516.273187115013,0.130029733735619,,
515.490083655783,1.52382217571601,515.490083655783,0.13063405334833,,
514.706980196551,1.52427832817784,514.706980196551,0.131244175369761,,
513.92387673732,1.52473538389745,513.92387673732,0.131860168035978,,
513.140773278091,1.52519332466482,513.140773278091,0.132482100478801,,
512.35766981886,1.52565213148223,512.35766981886,0.133110042735713,,
511.574566359631,1.52611178454002,511.574566359631,0.133744065759725,,
510.791462900399,1.52657226319181,510.791462900399,0.134384241429205,,
510.008359441168,1.52703354592886,510.008359441168,0.135030642557619,,
509.225255981939,1.52749561035378,509.225255981939,0.13568334290322,,
508.442152522708,1.52795843315345,508.442152522708,0.136342417178643,,
507.659049063478,1.52842199007116,507.659049063478,0.137007941060381,,
506.875945604247,1.52888625587795,506.875945604247,0.137679991198177,,
506.092842145016,1.52935120434316,506.092842145016,0.138358645224256,,
505.309738685787,1.52981680820405,505.309738685787,0.139043981762428,,
504.526635226557,1.5302830391347,504.526635226557,0.139736080437031,,
503.743531767326,1.53074986771385,503.743531767326,0.140435021881676,,
502.960428308094,1.53121726339194,502.960428308094,0.141140887747806,,
502.177324848865,1.5316851944572,502.177324848865,0.141853760713031,,
501.394221389634,1.53215362800072,501.394221389634,0.142573724489237,,
500.611117930404,1.53262252988062,500.611117930404,0.143300863830402,,
499.828014471173,1.5330918646851,499.828014471173,0.144035264540161,,
499.044911011942,1.53356159569455,499.044911011942,0.144777013479038,,
498.261807552713,1.53403168484253,498.261807552713,0.145526198571357,,
497.478704093483,1.53450209267569,497.478704093483,0.146282908811781,,
496.695600634251,1.53497277831257,496.695600634251,0.147047234271469,,
495.912497175022,1.53544369940119,495.912497175022,0.147819266103798,,
495.12939371579,1.53591481207558,495.12939371579,0.148599096549653,,
494.346290256561,1.53638607091097,494.346290256561,0.149386818942205,,
493.56318679733,1.53685742887785,493.56318679733,0.150182527711199,,
492.7800833381,1.53732883729473,492.7800833381,0.150986318386655,,
491.99697987887,1.53780024577956,491.99697987887,0.151798287601988,,
491.213876419639,1.53827160219989,491.213876419639,0.152618533096489,,
490.430772960408,1.53874285262164,490.430772960408,0.153447153717125,,
489.647669501178,1.53921394125652,489.647669501178,0.154284249419606,,
488.864566041946,1.53968481040791,488.864566041946,0.155129921268701,,
488.081462582716,1.5401554004155,488.081462582716,0.155984271437704,,
487.298359123485,1.54062564959821,487.298359123485,0.156847403207051,,
486.515255664256,1.5410954941958,486.515255664256,0.157719420961993,,
485.732152205026,1.54156486830879,485.732152205026,0.158600430189295,,
484.949048745794,1.5420337038369,484.949048745794,0.159490537472881,,
484.165945286565,1.54250193041578,484.165945286565,0.160389850488369,,
483.382841827333,1.54296947535222,483.382841827333,0.161298477996455,,
482.599738368103,1.54343626355758,482.599738368103,0.16221652983501,,
481.816634908873,1.54390221747954,481.816634908873,0.163144116909915,,
481.033531449643,1.54436725703219,481.033531449643,0.164081351184467,,
480.250427990412,1.54483129952425,480.250427990412,0.165028345667323,,
479.467324531181,1.54529425958552,479.467324531181,0.165985214398902,,
478.684221071952,1.54575604909157,478.684221071952,0.166952072436139,,
477.90111761272,1.54621657708648,477.90111761272,0.167929035835516,,
477.11801415349,1.54667574970376,477.11801415349,0.168916221634252,,
476.334910694259,1.54713347008536,476.334910694259,0.169913747829594,,
475.551807235029,1.54758963829869,475.551807235029,0.170921733356053,,
474.768703775798,1.54804415125176,474.768703775798,0.171940298060539,,
473.985600316568,1.54849690260624,473.985600316568,0.172969562675203,,
473.202496857338,1.54894778268865,473.202496857338,0.174009648787961,,
472.419393398107,1.5493966783994,472.419393398107,0.175060678810495,,
471.636289938877,1.54984347311985,471.636289938877,0.176122775943647,,
470.853186479646,1.55028804661736,470.853186479646,0.177196064140072,,
470.070083020417,1.55073027494818,470.070083020417,0.178280668063988,,
469.286979561186,1.55117003035831,469.286979561186,0.1793767130479,,
468.503876101955,1.55160718118236,468.503876101955,0.18048432504613,,
467.720772642724,1.5520415917402,467.720772642724,0.181603630585018,,
466.937669183495,1.55247312223158,466.937669183495,0.18273475670959,,
466.154565724265,1.55290162862875,466.154565724265,0.183877830926596,,
465.371462265033,1.55332696256692,465.371462265033,0.185032981143636,,
464.588358805802,1.55374897123269,464.588358805802,0.186200335604289,,
463.805255346573,1.55416749725052,463.805255346573,0.187380022819004,,
463.022151887343,1.55458237856714,463.022151887343,0.188572171491567,,
462.239048428112,1.554993448334,462.239048428112,0.189776910440925,,
461.455944968882,1.55540053478781,461.455944968882,0.190994368518175,,
460.67284150965,1.55580346112923,460.67284150965,0.192224674518494,,
459.88973805042,1.55620204539966,459.88973805042,0.193467957087752,,
459.106634591191,1.55659610035633,459.106634591191,0.19472434462363,,
458.32353113196,1.55698543334572,458.32353113196,0.195993965170934,,
457.540427672728,1.55736984617529,457.540427672728,0.197276946310893,,
456.757324213499,1.5577491349838,456.757324213499,0.198573415044163,,
455.974220754268,1.55812309011019,455.974220754268,0.199883497667301,,
455.191117295038,1.55849149596109,455.191117295038,0.201207319642361,,
454.408013835808,1.55885413087735,454.408013835808,0.202545005459406,,
453.624910376577,1.55921076699933,453.624910376577,0.203896678491598,,
452.841806917347,1.55956117013155,452.841806917347,0.205262460842558,,
452.058703458116,1.55990509960651,452.058703458116,0.206642473185728,,
451.275599998886,1.56024230814805,451.275599998886,0.20803683459536,,
450.492496539654,1.56057254173449,450.492496539654,0.209445662368867,,
449.709393080424,1.56089553946164,449.709393080424,0.21086907184014,,
448.926289621194,1.56121103340601,448.926289621194,0.212307176183554,,
448.143186161964,1.56151874848852,448.143186161964,0.213760086208266,,
447.360082702734,1.56181840233894,447.360082702734,0.215227910142475,,
446.576979243503,1.56210970516142,446.576979243503,0.216710753407279,,
445.793875784273,1.56239235960134,445.793875784273,0.218208718379769,,
445.010772325042,1.56266606061406,445.010772325042,0.219721904144981,,
444.227668865811,1.56293049533577,444.227668865811,0.221250406236347,,
443.444565406582,1.56318534295692,443.444565406582,0.222794316364252,,
442.661461947351,1.56343027459876,442.661461947351,0.22435372213233,,
441.87835848812,1.56366495319337,441.87835848812,0.225928706741118,,
441.095255028889,1.56388903336776,441.095255028889,0.227519348678676,,
440.31215156966,1.56410216133262,440.31215156966,0.229125721397822,,
439.529048110429,1.56430397477625,439.529048110429,0.230747892979593,,
438.745944651198,1.56449410276439,438.745944651198,0.232385925782526,,
437.962841191969,1.56467216564652,437.962841191969,0.234039876077469,,
437.179737732737,1.56483777496947,437.179737732737,0.235709793667517,,
436.396634273507,1.56499053339901,436.396634273507,0.237395721492715,,
435.613530814276,1.56513003465029,435.613530814276,0.239097695219248,,
434.830427355046,1.56525586342794,434.830427355046,0.24081574281276,,
434.047323895816,1.5653675953768,434.047323895816,0.242549884095512,,
433.264220436585,1.56546479704416,433.264220436585,0.244300130287116,,
432.481116977355,1.56554702585465,432.481116977355,0.246066483528576,,
431.698013518125,1.56561383009865,431.698013518125,0.247848936389424,,
430.914910058893,1.56566474893557,430.914910058893,0.249647471357749,,
430.131806599664,1.56569931241303,430.131806599664,0.251462060312961,,
429.348703140433,1.56571704150321,429.348703140433,0.253292663981208,,
428.565599681202,1.56571744815773,428.565599681202,0.255139231373291,,
427.782496221972,1.56570003538231,427.782496221972,0.257001699205163,,
426.999392762742,1.56566429733277,426.999392762742,0.258879991300965,,
426.216289303511,1.56560971943374,426.216289303511,0.260774017978712,,
425.433185844281,1.56553577852168,425.433185844281,0.262683675418804,,
424.650082385051,1.56544194301378,424.650082385051,0.264608845015591,,
423.86697892582,1.56532767310447,423.86697892582,0.266549392712289,,
423.083875466589,1.56519242099123,423.083875466589,0.268505168319635,,
422.30077200736,1.56503563113143,422.30077200736,0.27047600481882,,
421.517668548129,1.5648567405322,421.517668548129,0.272461717649246,,
420.734565088899,1.56465517907508,420.734565088899,0.274462103981793,,
419.951461629668,1.56443036987744,419.951461629668,0.276476941978481,,
419.168358170437,1.56418172969272,419.168358170437,0.278505990039379,,
418.385254711207,1.56390866935155,418.385254711207,0.280548986037909,,
417.602151251976,1.56361059424569,417.602151251976,0.282605646545705,,
416.819047792746,1.5632869048571,416.819047792746,0.28467566604843,,
416.035944333515,1.56293699733417,416.035944333515,0.286758716154053,,
415.252840874286,1.56256026411731,415.252840874286,0.288854444795279,,
414.469737415055,1.56215609461608,414.469737415055,0.290962475428048,,
413.686633955825,1.56172387594007,413.686633955825,0.29308240622808,,
412.903530496593,1.56126299368565,412.903530496593,0.295213809287817,,
412.120427037364,1.56077283278079,412.120427037364,0.297356229816134,,
411.337323578132,1.56025277839012,411.337323578132,0.299509185343585,,
410.554220118903,1.55970221688219,410.554220118903,0.301672164935976,,
409.771116659672,1.55912053686105,409.771116659672,0.30384462841951,,
408.988013200441,1.55850713026411,408.988013200441,0.306026005620741,,
408.204909741211,1.55786139352805,408.204909741211,0.308215695625051,,
407.421806281981,1.55718272882457,407.421806281981,0.310413066057443,,
406.638702822751,1.55647054536764,406.638702822751,0.312617452389774,,
405.85559936352,1.55572426079354,405.85559936352,0.314828157278791,,
405.07249590429,1.55494330261519,405.07249590429,0.317044449939576,,
404.289392445059,1.5541271097517,404.289392445059,0.319265565559331,,
403.506288985829,1.55327513413396,403.506288985829,0.321490704756552,,
402.723185526598,1.55238684238701,402.723185526598,0.323719033091095,,
401.940082067368,1.55146171758943,401.940082067368,0.325949680630648,,
401.156978608138,1.55049926110971,401.156978608138,0.328181741579621,,
400.373875148907,1.54949899451941,400.373875148907,0.330414273976471,,
399.590771689676,1.54846046158229,399.590771689676,0.332646299465824,,
398.807668230445,1.54738323031837,398.807668230445,0.334876803151977,,
398.024564771215,1.54626689514151,398.024564771215,0.337104733540428,,
397.241461311985,1.5451110790683,397.241461311985,0.339329002574384,,
396.458357852754,1.54391543599612,396.458357852754,0.341548485773258,,
395.675254393524,1.54267965304711,395.675254393524,0.343762022480263,,
394.892150934293,1.54140345297474,394.892150934293,0.3459684162264,,
394.109047475064,1.54008659662882,394.109047475064,0.348166435218017,,
393.325944015833,1.53872888547422,393.325944015833,0.350354812955298,,
392.542840556603,1.53733016415818,392.542840556603,0.352532248988837,,
391.759737097371,1.53589032312002,391.759737097371,0.354697409821529,,
390.976633638142,1.53440930123694,390.976633638142,0.356848929962724,,
390.193530178911,1.53288708849841,390.193530178911,0.35898541314158,,
389.41042671968,1.53132372870136,389.41042671968,0.361105433686072,,
388.62732326045,1.5297193221575,388.62732326045,0.363207538074091,,
387.84421980122,1.52807402840343,387.84421980122,0.365290246662471,,
387.06111634199,1.52638806890361,387.06111634199,0.367352055599471,,
386.278012882758,1.52466172973545,386.278012882758,0.369391438925731,,
385.494909423529,1.52289536424526,385.494909423529,0.371406850868104,,
384.711805964298,1.52108939566312,384.711805964298,0.373396728330244,,
383.928702505067,1.51924431966401,383.928702505067,0.375359493582951,,
383.145599045836,1.51736070686229,383.145599045836,0.377293557156716,,
382.362495586606,1.51543920522568,382.362495586606,0.379197320937889,,
381.579392127376,1.51348054239481,381.579392127376,0.381069181469089,,
380.796288668145,1.51148552789375,380.796288668145,0.382907533453469,,
380.013185208916,1.50945505521681,380.013185208916,0.38471077346144,,
379.230081749684,1.50739010377635,379.230081749684,0.386477303837359,,
378.446978290455,1.50529174069651,378.446978290455,0.388205536802533,,
377.663874831224,1.50316112243742,377.663874831224,0.389893898749816,,
376.880771371993,1.50099949623462,376.880771371993,0.391540834723688,,
376.097667912763,1.49880820133847,376.097667912763,0.393144813078662,,
375.314564453533,1.49658867003852,375.314564453533,0.394704330307475,,
374.531460994302,1.49434242845836,374.531460994302,0.396217916029283,,
373.748357535072,1.49207109710665,373.748357535072,0.397684138126892,,
372.965254075842,1.48977639117074,372.965254075842,0.399101608020703,,
372.182150616611,1.48746012054015,372.182150616611,0.400468986065914,,
371.39904715738,1.48512418954774,371.39904715738,0.401784987058319,,
370.61594369815,1.48277059641746,370.61594369815,0.403048385832903,,
369.83284023892,1.48040143240878,369.83284023892,0.404258022938417,,
369.049736779689,1.47801888064882,369.049736779689,0.405412810370084,,
368.266633320459,1.47562521464475,368.266633320459,0.406511737341772,,
367.483529861228,1.47322279647025,367.483529861228,0.407553876078125,,
366.700426401997,1.47081407462141,366.700426401997,0.408538387606543,,
365.917322942768,1.46840158153901,365.917322942768,0.409464527528343,,
365.134219483537,1.46598793079575,365.134219483537,0.410331651748073,,
364.351116024306,1.46357581394876,364.351116024306,0.411139222139692,,
363.568012565075,1.46116799705945,363.568012565075,0.411886812128317,,
362.784909105846,1.45876731688458,362.784909105846,0.412574112166295,,
362.001805646615,1.45637667674417,362.001805646615,0.413200935082665,,
361.218702187384,1.45399904207386,361.218702187384,0.413767221285549,,
360.435598728154,1.45163743567092,360.435598728154,0.414273043797668,,
359.652495268924,1.44929493264494,359.652495268924,0.414718613106011,,
358.869391809693,1.44697465508598,358.869391809693,0.415104281807749,,
358.086288350462,1.44467976646458,358.086288350462,0.4154305490357,,
357.303184891232,1.44241346577943,357.303184891232,0.415698064648067,,
356.520081432002,1.44017898147001,356.520081432002,0.415907633168783,,
355.736977972771,1.43797956511291,355.736977972771,0.41606021746656,,
354.953874513541,1.43581848492132,354.953874513541,0.416156942162694,,
354.170771054311,1.43369901906851,354.170771054311,0.416199096759766,,
353.38766759508,1.43162444885657,353.38766759508,0.416188138485661,,
352.60456413585,1.42959805175248,352.60456413585,0.416125694849678,,
351.821460676619,1.42762309431364,351.821460676619,0.416013565910036,,
351.038357217388,1.42570282502526,351.038357217388,0.415853726254698,,
350.255253758158,1.4238404670718,350.255253758158,0.415648326700122,,
349.472150298928,1.42203921106406,349.472150298928,0.415399695715337,,
348.689046839697,1.4203022077429,348.689046839697,0.415110340581581,,
347.905943380467,1.41863256067948,347.905943380467,0.414782948300574,,
347.122839921236,1.4170333189905,347.122839921236,0.414420386267408,,
346.339736462006,1.41550747008532,346.339736462006,0.414025702726879,,
345.556633002775,1.41405793245959,345.556633002775,0.413602127034925,,
344.773529543545,1.41268754854799,344.773529543545,0.413153069749635,,
343.990426084315,1.41139907764551,343.990426084315,0.412682122578971,,
343.207322625084,1.41019518890389,343.207322625084,0.41219305821495,,
342.424219165854,1.40907845440615,342.424219165854,0.411689830086513,,
341.641115706624,1.4080513423183,341.641115706624,0.411176572065583,,
340.858012247393,1.40711621011306,340.858012247393,0.410657598162988,,
340.074908788162,1.40627529785548,340.074908788162,0.410137402252764,,
339.291805328932,1.40553072153537,339.291805328932,0.409620657865047,,
338.508701869701,1.40488446642571,338.508701869701,0.409112218089133,,
337.725598410471,1.40433838044028,337.725598410471,0.408617115629283,,
336.942494951241,1.40389416745674,336.942494951241,0.408140563056589,,
336.15939149201,1.40355338056497,336.15939149201,0.407687953300433,,
335.37628803278,1.40331741519214,335.37628803278,0.407264860422905,,
334.593184573549,1.40318750204833,334.593184573549,0.406877040718824,,
333.810081114319,1.40316469982747,333.810081114319,0.406530434182718,,
333.026977655088,1.40324988758904,333.026977655088,0.406231166382133,,
332.243874195858,1.40344375673601,332.243874195858,0.40598555077398,,
331.460770736628,1.40374680249355,331.460770736628,0.405800091497033,,
330.677667277397,1.40415931478172,330.677667277397,0.405681486669205,,
329.894563818167,1.40468136836305,329.894563818167,0.405636632212595,,
329.111460358937,1.40531281213272,329.111460358937,0.405672626222414,,
328.328356899706,1.40605325740518,328.328356899706,0.405796773887561,,
327.545253440476,1.40690206503608,327.545253440476,0.406016592960604,,
326.762149981245,1.40785833120256,326.762149981245,0.406339819762966,,
325.979046522014,1.4089208716483,325.979046522014,0.406774415696908,,
325.195943062784,1.41008820418162,325.195943062784,0.407328574219104,,
324.412839603553,1.41135852919654,324.412839603553,0.408010728210772,,
323.629736144323,1.41272970796694,323.629736144323,0.408829557655993,,
322.846632685093,1.41419923844356,322.846632685093,0.409793997512437,,
322.063529225862,1.41576422826265,322.063529225862,0.410913245626633,,
321.280425766632,1.4174213646537,321.280425766632,0.412196770508273,,
320.497322307401,1.41916688091227,320.497322307401,0.413654318734265,,
319.714218848171,1.42099651908348,319.714218848171,0.415295921702044,,
318.931115388941,1.42290548848167,318.931115388941,0.417131901392259,,
318.14801192971,1.42488841965482,318.14801192971,0.419172874732038,,
317.364908470479,1.4269393133881,317.364908470479,0.421429756070299,,
316.581805011249,1.42905148433189,316.581805011249,0.423913757184785,,
315.798701552019,1.4312174988374,315.798701552019,0.426636384135028,,
315.015598092788,1.43342910659064,315.015598092788,0.429609430154981,,
314.232494633558,1.43567716565497,314.232494633558,0.432844963642031,,
313.449391174328,1.43795156056945,313.449391174328,0.436355310144449,,
312.666287715097,1.44024111320744,312.666287715097,0.440153027075653,,
311.883184255867,1.44253348618509,311.883184255867,0.444250869690896,,
311.100080796636,1.44481507872806,311.100080796636,0.448661746649731,,
310.316977337406,1.44707091506585,310.316977337406,0.453398663257467,,
309.533873878175,1.44928452563595,309.533873878175,0.458474650233074,,
308.750770418945,1.45143782165598,308.750770418945,0.463902675594375,,
307.967666959714,1.45351096397227,307.967666959714,0.469695536990991,,
307.184563500484,1.45548222753327,307.184563500484,0.475865731561731,,
306.401460041253,1.45732786337782,306.401460041253,0.482425300161473,,
305.618356582023,1.45902196068835,305.618356582023,0.489385642612385,,
304.835253122793,1.46053631224826,304.835253122793,0.496757300513399,,
304.052149663562,1.46184028757425,304.052149663562,0.50454970412382,,
303.269046204332,1.46290071907227,303.269046204332,0.51277087996567,,
302.485942745101,1.46368180778927,302.485942745101,0.521427116117028,,
301.70283928587,1.46414505668831,301.70283928587,0.530522582757708,,
300.91973582664,1.46424924083201,300.91973582664,0.540058906450335,,
300.13663236741,1.46395042536757,300.13663236741,0.550034697971656,,
