Repository: emmakbat/ito-analysis

- NKS/ITO3/
    - Contains the complex refractive index data extracted from the ten samples of reduced ITO-on-silicon from wafer 001 that are used in the paper. Note that there are other ways to interpret the raw reflectance ratio data, and n-k results extracted from other models are given in ito-analysis/all_data/data/nks. In the end, different interpretations did not differ much in predicted absorption, but the model selected here had both a high R2 and a straightforward physical interpretation 
    - PDFS/

File: Figure5_Ray-optics/nks/ito3/cint-i_nk.csv (part 2 of 2)
NKChart
X of n [Wavelength (nm)],n - n,X of k [Wavelength (nm)],k - k,X of nodes [Wavelength (nm)],nodes - k
692.471465441862,1.53104905176443,692.471465441862,0.0747333489955033,,
691.688361982632,1.53131330592692,691.688361982632,0.0748806818799576,,
690.905258523401,1.53157817225179,690.905258523401,0.0750289892518844,,
690.12215506417,1.53184365432288,690.12215506417,0.075178278197362,,
689.33905160494,1.53210975574283,689.33905160494,0.0753285558737272,,
688.555948145709,1.53237648013309,688.555948145709,0.0754798295104313,,
687.772844686482,1.53264383113396,687.772844686482,0.0756321064099075,,
686.989741227248,1.53291181240461,686.989741227248,0.0757853939484466,,
686.206637768017,1.53318042762309,686.206637768017,0.0759396995770874,,
685.423534308787,1.53344968048639,685.423534308787,0.0760950308225178,,
684.64043084956,1.53371957471042,684.64043084956,0.0762513952879951,,
683.857327390329,1.53399011403004,683.857327390329,0.0764088006542671,,
683.074223931098,1.53426130219906,683.074223931098,0.0765672546805146,,
682.291120471867,1.53453314299028,682.291120471867,0.0767267652053088,,
681.508017012636,1.53480564019547,681.508017012636,0.0768873401475723,,
680.724913553406,1.53507879762537,680.724913553406,0.0770489875075634,,
679.941810094175,1.53535261910972,679.941810094175,0.077211715367874,,
679.158706634944,1.53562710849722,679.158706634944,0.0773755318944265,,
678.375603175713,1.53590226965557,678.375603175713,0.0775404453375073,,
677.592499716485,1.53617810647139,677.592499716485,0.0777064640328,,
676.809396257254,1.53645462285029,676.809396257254,0.077873596402435,,
676.026292798024,1.53673182271677,676.026292798024,0.0780418509560608,,
675.243189338794,1.53700971001428,675.243189338794,0.0782112362919157,,
674.460085879564,1.53728828870513,674.460085879564,0.078381761097935,,
673.676982420332,1.53756756277047,673.676982420332,0.0785534341528623,,
672.893878961101,1.53784753621031,672.893878961101,0.0787262643273677,,
672.110775501872,1.5381282130434,672.110775501872,0.0789002605852023,,
671.327672042639,1.53840959730726,671.327672042639,0.0790754319843546,,
670.544568583412,1.53869169305808,670.544568583412,0.0792517876782288,,
669.761465124179,1.53897450437069,669.761465124179,0.079429336916837,,
668.978361664949,1.53925803533851,668.978361664949,0.0796080890480111,,
668.195258205719,1.53954229007347,668.195258205719,0.0797880535186297,,
667.412154746488,1.53982727270595,667.412154746488,0.0799692398758693,,
666.629051287258,1.5401129873847,666.629051287258,0.0801516577684627,,
665.845947828027,1.54039943827676,665.845947828027,0.0803353169479784,,
665.062844368799,1.5406866295674,665.062844368799,0.0805202272701301,,
664.279740909567,1.54097456546,664.279740909567,0.0807063986960927,,
663.496637450335,1.54126325017594,663.496637450335,0.0808938412938335,,
662.713533991106,1.54155268795453,662.713533991106,0.0810825652394821,,
661.930430531877,1.54184288305289,661.930430531877,0.081272580818695,,
661.147327072645,1.54213383974582,661.147327072645,0.0814638984280678,,
660.364223613416,1.54242556232568,660.364223613416,0.0816565285765358,,
659.581120154182,1.54271805510227,659.581120154182,0.0818504818868303,,
658.798016694954,1.54301132240265,658.798016694954,0.0820457690969206,,
658.014913235722,1.54330536857106,658.014913235722,0.0822424010615133,,
657.231809776494,1.5436001979687,657.231809776494,0.0824403887535345,,
656.448706317262,1.5438958149736,656.448706317262,0.0826397432656716,,
655.665602858033,1.54419222398045,655.665602858033,0.0828404758119103,,
654.882499398802,1.54448942940038,654.882499398802,0.0830425977291052,,
654.09939593957,1.54478743566084,654.09939593957,0.0832461204785762,,
653.31629248034,1.54508624720532,653.31629248034,0.0834510556477199,,
652.533189021108,1.54538586849322,652.533189021108,0.0836574149516521,,
651.75008556188,1.54568630399956,651.75008556188,0.0838652102348705,,
650.966982102649,1.5459875582148,650.966982102649,0.0840744534729432,,
650.183878643419,1.54628963564458,650.183878643419,0.084285156774225,,
649.400775184187,1.54659254080949,649.400775184187,0.084497332381589,,
648.617671724959,1.54689627824476,648.617671724959,0.0847109926742006,,
647.834568265728,1.54720085250006,647.834568265728,0.0849261501693007,,
647.051464806495,1.54750626813915,647.051464806495,0.085142817524029,,
646.268361347267,1.54781252973964,646.268361347267,0.0853610075372623,,
645.485257888035,1.54811964189262,645.485257888035,0.0855807331514937,,
644.702154428804,1.54842760920239,644.702154428804,0.0858020074547248,,
643.919050969574,1.54873643628612,643.919050969574,0.0860248436824002,,
643.135947510344,1.54904612777346,643.135947510344,0.0862492552193622,,
642.352844051114,1.54935668830623,642.352844051114,0.0864752556018363,,
641.569740591883,1.54966812253802,641.569740591883,0.0867028585194502,,
640.786637132653,1.54998043513378,640.786637132653,0.0869320778172776,,
640.003533673424,1.55029363076947,640.003533673424,0.0871629274979148,,
639.220430214192,1.55060771413157,639.220430214192,0.0873954217235936,,
638.437326754961,1.55092268991668,638.437326754961,0.0876295748183166,,
637.654223295731,1.55123856283108,637.654223295731,0.0878654012700285,,
636.871119836502,1.55155533759022,636.871119836502,0.0881029157328293,,
636.088016377269,1.55187301891824,636.088016377269,0.0883421330292066,,
635.304912918039,1.55219161154748,635.304912918039,0.0885830681523055,,
634.521809458811,1.55251112021796,634.521809458811,0.0888257362682399,,
633.738705999578,1.55283154967681,633.738705999578,0.0890701527184377,,
632.95560254035,1.55315290467769,632.95560254035,0.0893163330220044,,
632.172499081119,1.55347518998026,632.172499081119,0.0895642928781515,,
631.389395621888,1.55379841034954,631.389395621888,0.0898140481686394,,
630.606292162656,1.55412257055527,630.606292162656,0.0900656149602588,,
629.823188703428,1.55444767537129,629.823188703428,0.0903190095073675,,
629.040085244196,1.55477372957485,629.040085244196,0.0905742482544446,,
628.256981784966,1.55510073794591,628.256981784966,0.0908313478386963,,
627.473878325736,1.55542870526644,627.473878325736,0.0910903250926975,,
626.690774866506,1.55575763631965,626.690774866506,0.0913511970470735,,
625.907671407276,1.55608753588925,625.907671407276,0.091613980933225,,
625.124567948043,1.55641840875862,625.124567948043,0.0918786941860906,,
624.341464488814,1.55675025971,624.341464488814,0.0921453544469544,,
623.558361029584,1.55708309352367,623.558361029584,0.0924139795662991,,
622.775257570352,1.557416914977,622.775257570352,0.0926845876066978,,
621.992154111121,1.55775172884361,621.992154111121,0.092957196845748,,
621.209050651891,1.5580875398924,621.209050651891,0.0932318257790631,,
620.425947192662,1.55842435288657,620.425947192662,0.0935084931232938,,
619.64284373343,1.55876217258263,619.64284373343,0.0937872178192107,,
618.859740274201,1.55910100372938,618.859740274201,0.0940680190348187,,
618.07663681497,1.55944085106679,618.07663681497,0.094350916168534,,
617.293533355741,1.55978171932497,617.293533355741,0.0946359288524013,,
616.51042989651,1.56012361322294,616.51042989651,0.0949230769553644,,
615.727326437278,1.56046653746754,615.727326437278,0.0952123805865795,,
614.944222978049,1.56081049675215,614.944222978049,0.0955038600987932,,
614.161119518819,1.56115549575548,614.161119518819,0.0957975360917597,,
613.378016059588,1.56150153914022,613.378016059588,0.0960934294157184,,
612.594912600356,1.56184863155178,612.594912600356,0.0963915611749196,,
611.811809141125,1.56219677761682,611.811809141125,0.0966919527312059,,
611.028705681897,1.56254598194193,611.028705681897,0.096994625707656,,
610.245602222666,1.56289624911205,610.245602222666,0.0972996019922766,,
609.462498763435,1.56324758368907,609.462498763435,0.0976069037417452,,
608.679395304205,1.56359999021015,608.679395304205,0.0979165533852305,,
607.896291844975,1.56395347318622,607.896291844975,0.0982285736282505,,
607.113188385743,1.56430803710024,607.113188385743,0.0985429874566066,,
606.330084926513,1.56466368640551,606.330084926513,0.0988598181403653,,
605.546981467284,1.56502042552392,605.546981467284,0.0991790892379074,,
604.763878008054,1.56537825884409,604.763878008054,0.0995008246000431,,
603.980774548822,1.56573719071953,603.980774548822,0.0998250483741826,,
603.197671089592,1.56609722546668,603.197671089592,0.100151785008577,,
602.41456763036,1.56645836736291,602.41456763036,0.100481059256619,,
601.63146417113,1.56682062064446,601.63146417113,0.100812896181215,,
600.848360711899,1.56718398950433,600.848360711899,0.101147321159222,,
600.06525725267,1.5675484780901,600.06525725267,0.101484359885955,,
599.282153793439,1.56791409050162,599.282153793439,0.101824038379755,,
598.499050334208,1.56828083078876,598.499050334208,0.10216638298664,,
597.715946874978,1.56864870294896,597.715946874978,0.102511420385016,,
596.932843415748,1.56901771092476,596.932843415748,0.10285917759047,,
596.149739956519,1.5693878586013,596.149739956519,0.103209681960626,,
595.366636497288,1.56975914980364,595.366636497288,0.103562961200084,,
594.583533038058,1.5701315882941,594.583533038058,0.103919043365426,,
593.800429578828,1.57050517776947,593.800429578828,0.104277956870312,,
593.017326119597,1.5708799218581,593.017326119597,0.104639730490632,,
592.234222660365,1.571255824117,592.234222660365,0.105004393369762,,
591.451119201134,1.57163288802874,591.451119201134,0.105371975023878,,
590.668015741904,1.57201111699835,590.668015741904,0.105742505347362,,
589.884912282674,1.57239051435009,589.884912282674,0.10611601461829,,
589.101808823444,1.57277108332408,589.101808823444,0.106492533503997,,
588.318705364214,1.5731528270729,588.318705364214,0.106872093066729,,
587.535601904983,1.57353574865804,587.535601904983,0.107254724769383,,
586.752498445754,1.57391985104626,586.752498445754,0.107640460481328,,
585.969394986521,1.57430513710587,585.969394986521,0.108029332484317,,
585.18629152729,1.5746916096028,585.18629152729,0.108421373478485,,
584.40318806806,1.57507927119668,584.40318806806,0.108816616588439,,
583.62008460883,1.57546812443672,583.62008460883,0.109215095369439,,
582.836981149601,1.57585817175749,582.836981149601,0.109616843813663,,
582.053877690371,1.57624941547455,582.053877690371,0.110021896356582,,
581.270774231139,1.57664185778001,581.270774231139,0.110430287883403,,
580.487670771908,1.57703550073788,580.487670771908,0.110842053735635,,
579.704567312677,1.57743034627935,579.704567312677,0.111257229717733,,
578.921463853448,1.57782639619787,578.921463853448,0.111675852103838,,
578.138360394219,1.57822365214414,578.138360394219,0.112097957644632,,
577.355256934987,1.57862211562089,577.355256934987,0.112523583574279,,
576.572153475757,1.57902178797756,576.572153475757,0.112952767617461,,
575.789050016527,1.57942267040477,575.789050016527,0.113385547996532,,
575.005946557297,1.5798247639287,575.005946557297,0.113821963438761,,
574.222843098064,1.58022806940521,574.222843098064,0.114262053183688,,
573.439739638836,1.58063258751383,573.439739638836,0.114705856990568,,
572.656636179604,1.58103831875161,572.656636179604,0.115153415145945,,
571.873532720375,1.58144526342673,571.873532720375,0.115604768471308,,
571.090429261144,1.58185342165189,571.090429261144,0.116059958330873,,
570.307325801914,1.58226279333765,570.307325801914,0.116519026639453,,
569.524222342683,1.58267337818538,569.524222342683,0.116982015870461,,
568.741118883451,1.58308517568015,568.741118883451,0.117448969063998,,
567.958015424222,1.58349818508334,567.958015424222,0.117919929835068,,
567.17491196499,1.58391240542504,567.17491196499,0.118394942381899,,
566.39180850576,1.58432783549622,566.39180850576,0.11887405149437,,
565.60870504653,1.58474447384071,565.60870504653,0.119357302562559,,
564.825601587299,1.58516231874687,564.825601587299,0.119844741585402,,
564.04249812807,1.58558136823909,564.04249812807,0.120336415179453,,
563.25939466884,1.58600162006895,563.25939466884,0.120832370587776,,
562.476291209608,1.58642307170625,562.476291209608,0.121332655688938,,
561.693187750377,1.58684572032959,561.693187750377,0.12183731900612,,
560.910084291147,1.58726956281686,560.910084291147,0.122346409716341,,
560.126980831918,1.58769459573532,560.126980831918,0.122859977659803,,
559.343877372688,1.58812081533144,559.343877372688,0.123378073349336,,
558.560773913456,1.58854821752044,558.560773913456,0.123900747979978,,
557.777670454225,1.58897679787549,557.777670454225,0.124428053438643,,
556.994566994996,1.5894065516166,556.994566994996,0.124960042313926,,
556.211463535764,1.58983747359925,556.211463535764,0.125496767906019,,
555.428360076534,1.59026955830256,555.428360076534,0.126038284236714,,
554.645256617304,1.59070279981721,554.645256617304,0.126584646059559,,
553.862153158073,1.59113719183295,553.862153158073,0.127135908870088,,
553.079049698843,1.5915727276258,553.079049698843,0.127692128916184,,
552.295946239613,1.59200940004476,552.295946239613,0.128253363208546,,
551.512842780382,1.5924472014983,551.512842780382,0.128819669531261,,
550.729739321151,1.59288612394026,550.729739321151,0.129391106452481,,
549.946635861922,1.59332615885547,549.946635861922,0.12996773333521,,
549.16353240269,1.5937672972449,549.16353240269,0.130549610348197,,
548.38042894346,1.59420952961037,548.38042894346,0.131136798476916,,
547.597325484231,1.5946528459388,547.597325484231,0.131729359534657,,
546.814222025001,1.59509723568603,546.814222025001,0.132327356173719,,
546.03111856577,1.59554268776014,546.03111856577,0.132930851896668,,
545.248015106538,1.59598919050425,545.248015106538,0.133539911067724,,
544.464911647309,1.59643673167888,544.464911647309,0.134154598924195,,
543.681808188077,1.59688529844377,543.681808188077,0.134774981588041,,
542.898704728847,1.59733487733909,542.898704728847,0.135401126077461,,
542.115601269617,1.59778545426621,542.115601269617,0.136033100318609,,
541.332497810386,1.59823701446784,541.332497810386,0.136670973157349,,
540.549394351157,1.59868954250759,540.549394351157,0.137314814371071,,
539.766290891927,1.59914302224897,539.766290891927,0.137964694680607,,
538.983187432696,1.5995974368337,538.983187432696,0.138620685762147,,
538.200083973465,1.60005276865947,538.200083973465,0.139282860259243,,
537.416980514235,1.60050899935696,537.416980514235,0.139951291794842,,
536.633877055005,1.6009661097663,536.633877055005,0.140626054983352,,
535.850773595773,1.60142407991272,535.850773595773,0.141307225442737,,
535.067670136542,1.60188288898154,535.067670136542,0.141994879806624,,
534.284566677314,1.60234251529246,534.284566677314,0.142689095736434,,
533.501463218082,1.60280293627307,533.501463218082,0.14338995193351,,
532.718359758851,1.60326412843156,532.718359758851,0.144097528151216,,
531.935256299622,1.60372606732869,531.935256299622,0.144811905207042,,
531.152152840391,1.60418872754891,531.152152840391,0.145533164994672,,
530.36904938116,1.6046520826706,530.36904938116,0.146261390495997,,
529.585945921931,1.60511610523557,529.585945921931,0.146996665793082,,
528.802842462699,1.60558076671754,528.802842462699,0.14773907608007,,
528.019739003469,1.60604603748976,528.019739003469,0.148488707674978,,
527.236635544238,1.60651188679172,527.236635544238,0.149245648031435,,
526.453532085007,1.60697828269483,526.453532085007,0.150009985750262,,
525.670428625779,1.60744519206721,525.670428625779,0.150781810590947,,
524.887325166548,1.60791258053732,524.887325166548,0.151561213482971,,
524.104221707317,1.60838041245669,524.104221707317,0.152348286536941,,
523.321118248087,1.6088486508615,523.321118248087,0.153143123055562,,
522.538014788856,1.60931725743302,522.538014788856,0.153945817544384,,
521.754911329625,1.60978619245703,521.754911329625,0.154756465722318,,
520.971807870395,1.61025541478198,520.971807870395,0.15557516453189,,
520.188704411164,1.610724881776,520.188704411164,0.156402012149227,,
519.405600951934,1.61119454928267,519.405600951934,0.157237107993714,,
518.622497492704,1.61166437157551,518.622497492704,0.158080552737331,,
517.839394033473,1.61213430131127,517.839394033473,0.158932448313621,,
517.056290574243,1.61260428948177,517.056290574243,0.159792897926239,,
516.273187115013,1.61307428536447,516.273187115013,0.160662006057101,,
515.490083655783,1.61354423647163,515.490083655783,0.161539878474046,,
514.706980196551,1.614014088498,514.706980196551,0.162426622238002,,
513.92387673732,1.61448378526714,513.92387673732,0.163322345709606,,
513.140773278091,1.61495326867609,513.140773278091,0.164227158555251,,
512.35766981886,1.6154224786387,512.35766981886,0.165141171752506,,
511.574566359631,1.61589135302718,511.574566359631,0.166064497594854,,
510.791462900399,1.6163598276122,510.791462900399,0.166997249695734,,
510.008359441168,1.61682783600123,510.008359441168,0.167939542991796,,
509.225255981939,1.61729530957527,509.225255981939,0.168891493745349,,
508.442152522708,1.6177621774238,508.442152522708,0.169853219545941,,
507.659049063478,1.61822836627797,507.659049063478,0.170824839310984,,
506.875945604247,1.61869380044199,506.875945604247,0.171806473285415,,
506.092842145016,1.61915840172269,506.092842145016,0.172798243040278,,
505.309738685787,1.61962208935713,505.309738685787,0.173800271470198,,
504.526635226557,1.62008477993836,504.526635226557,0.17481268278966,,
503.743531767326,1.62054638733915,503.743531767326,0.175835602528016,,
502.960428308094,1.62100682263373,502.960428308094,0.176869157523153,,
502.177324848865,1.62146599401749,502.177324848865,0.177913475913727,,
501.394221389634,1.62192380672456,501.394221389634,0.17896868712992,,
500.611117930404,1.62238016294329,500.611117930404,0.180034921882556,,
499.828014471173,1.62283496172957,499.828014471173,0.181112312150553,,
499.044911011942,1.62328809891786,499.044911011942,0.182200991166589,,
498.261807552713,1.62373946703007,498.261807552713,0.18330109340086,,
497.478704093483,1.62418895518214,497.478704093483,0.184412754542867,,
496.695600634251,1.6246364489882,496.695600634251,0.185536111481073,,
495.912497175022,1.62508183046252,495.912497175022,0.186671302280339,,
495.12939371579,1.62552497791894,495.12939371579,0.187818466157044,,
494.346290256561,1.62596576586797,494.346290256561,0.188977743451675,,
493.56318679733,1.62640406491141,493.56318679733,0.19014927559888,,
492.7800833381,1.6268397416344,492.7800833381,0.191333205094711,,
491.99697987887,1.62727265849511,491.99697987887,0.19252967546102,,
491.213876419639,1.62770267371181,491.213876419639,0.193738831206802,,
490.430772960408,1.62812964114735,490.430772960408,0.194960817786331,,
489.647669501178,1.62855341019115,489.647669501178,0.19619578155394,,
488.864566041946,1.62897382563853,488.864566041946,0.197443869715275,,
488.081462582716,1.62939072756748,488.081462582716,0.19870523027481,,
487.298359123485,1.62980395121282,487.298359123485,0.199980011979491,,
486.515255664256,1.63021332683768,486.515255664256,0.201268364258271,,
485.732152205026,1.6306186796025,485.732152205026,0.202570437157359,,
484.949048745794,1.63101982943126,484.949048745794,0.203886381270957,,
484.165945286565,1.63141659087526,484.165945286565,0.205216347667273,,
483.382841827333,1.63180877297425,483.382841827333,0.206560487809618,,
482.599738368103,1.63219617911502,482.599738368103,0.207918953472265,,
481.816634908873,1.63257860688751,481.816634908873,0.209291896650944,,
481.033531449643,1.63295584793839,481.033531449643,0.210679469467621,,
480.250427990412,1.63332768782225,480.250427990412,0.212081824069343,,
479.467324531181,1.63369390585043,479.467324531181,0.213499112520882,,
478.684221071952,1.63405427493753,478.684221071952,0.214931486690881,,
477.90111761272,1.6344085614457,477.90111761272,0.216379098131238,,
477.11801415349,1.6347565250268,477.11801415349,0.217842097949372,,
476.334910694259,1.63509791846257,476.334910694259,0.219320636673143,,
475.551807235029,1.63543248750284,475.551807235029,0.220814864108029,,
474.768703775798,1.63575997070198,474.768703775798,0.222324929186296,,
473.985600316568,1.63608009925376,473.985600316568,0.223850979807758,,
473.202496857338,1.63639259682462,473.202496857338,0.225393162671844,,
472.419393398107,1.63669717938583,472.419393398107,0.22695162310057,,
471.636289938877,1.63699355504435,471.636289938877,0.228526504852037,,
470.853186479646,1.63728142387299,470.853186479646,0.230117949924151,,
470.070083020417,1.63756047773981,470.070083020417,0.231726098348084,,
469.286979561186,1.63783040013723,469.286979561186,0.233351087971152,,
468.503876101955,1.63809086601094,468.503876101955,0.234993054228656,,
467.720772642724,1.63834154158916,467.720772642724,0.236652129904335,,
466.937669183495,1.63858208421233,466.937669183495,0.238328444878937,,
466.154565724265,1.6388121421638,466.154565724265,0.240022125866566,,
465.371462265033,1.63903135450174,465.371462265033,0.24173329613828,,
464.588358805802,1.63923935089288,464.588358805802,0.243462075232587,,
463.805255346573,1.63943575144837,463.805255346573,0.245208578652356,,
463.022151887343,1.63962016656236,463.022151887343,0.246972917547708,,
462.239048428112,1.63979219675373,462.239048428112,0.248755198384421,,
461.455944968882,1.6399514325117,461.455944968882,0.250555522597442,,
460.67284150965,1.64009745414574,460.67284150965,0.252373986229025,,
459.88973805042,1.64022983164052,459.88973805042,0.254210679551051,,
459.106634591191,1.64034812451664,459.106634591191,0.256065686671132,,
458.32353113196,1.64045188169779,458.32353113196,0.257939085122011,,
457.540427672728,1.64054064138515,457.540427672728,0.259830945433852,,
456.757324213499,1.64061393093993,456.757324213499,0.261741330689016,,
455.974220754268,1.64067126677486,455.974220754268,0.263670296058943,,
455.191117295038,1.6407121542556,455.191117295038,0.265617888322671,,
454.408013835808,1.64073608761309,454.408013835808,0.267584145366735,,
453.624910376577,1.64074254986792,453.624910376577,0.269569095666031,,
452.841806917347,1.64073101276769,452.841806917347,0.271572757745335,,
452.058703458116,1.64070093673878,452.058703458116,0.273595139621251,,
451.275599998886,1.64065177085354,451.275599998886,0.275636238224232,,
450.492496539654,1.64058295281437,450.492496539654,0.277696038800589,,
449.709393080424,1.64049390895593,449.709393080424,0.279774514294186,,
448.926289621194,1.64038405426704,448.926289621194,0.281871624707842,,
448.143186161964,1.64025279243368,448.143186161964,0.283987316444246,,
447.360082702734,1.64009951590473,447.360082702734,0.286121521626481,,
446.576979243503,1.63992360598203,446.576979243503,0.288274157398162,,
445.793875784273,1.63972443293655,445.793875784273,0.290445125203355,,
445.010772325042,1.63950135615235,445.010772325042,0.292634310046485,,
444.227668865811,1.63925372430031,444.227668865811,0.294841579732546,,
443.444565406582,1.63898087554341,443.444565406582,0.297066784088,,
442.661461947351,1.63868213777562,442.661461947351,0.29930975416289,,
441.87835848812,1.63835682889646,441.87835848812,0.301570301414772,,
441.095255028889,1.63800425712325,441.095255028889,0.303848216875196,,
440.31215156966,1.63762372134331,440.31215156966,0.306143270299625,,
439.529048110429,1.63721451150828,439.529048110429,0.308455209301807,,
438.745944651198,1.63677590907278,438.745944651198,0.310783758473675,,
437.962841191969,1.63630718747987,437.962841191969,0.313128618492206,,
437.179737732737,1.63580761269539,437.179737732737,0.315489465214651,,
436.396634273507,1.63527644379387,436.396634273507,0.317865948763768,,
435.613530814276,1.63471293359814,435.613530814276,0.320257692604988,,
434.830427355046,1.63411632937518,434.830427355046,0.322664292617487,,
434.047323895816,1.63348587359057,434.047323895816,0.325085316161456,,
433.264220436585,1.63282080472393,433.264220436585,0.327520301144008,,
432.481116977355,1.63212035814777,432.481116977355,0.329968755086469,,
431.698013518125,1.63138376707191,431.698013518125,0.332430154195932,,
430.914910058893,1.63061026355601,430.914910058893,0.334903942444304,,
430.131806599664,1.62979907959212,430.131806599664,0.337389530658226,,
429.348703140433,1.62894944825954,429.348703140433,0.339886295623654,,
428.565599681202,1.62806060495396,428.565599681202,0.342393579208908,,
427.782496221972,1.62713178869262,427.782496221972,0.344910687510605,,
426.999392762742,1.62616224349739,426.999392762742,0.347436890026853,,
426.216289303511,1.62515121985708,426.216289303511,0.349971418862531,,
425.433185844281,1.62409797627048,425.433185844281,0.352513467971762,,
424.650082385051,1.62300178087105,424.650082385051,0.355062192442882,,
423.86697892582,1.62186191313426,423.86697892582,0.357616707831557,,
423.083875466589,1.62067766566796,423.083875466589,0.36017608954792,,
422.30077200736,1.619448346086,422.30077200736,0.362739372303927,,
421.517668548129,1.61817327896503,421.517668548129,0.365305549627341,,
420.734565088899,1.61685180788398,420.734565088899,0.367873573448936,,
419.951461629668,1.61548329754502,419.951461629668,0.37044235376993,,
419.168358170437,1.61406713597495,419.168358170437,0.373010758416615,,
418.385254711207,1.61260273680484,418.385254711207,0.37557761288954,,
417.602151251976,1.61108954162568,417.602151251976,0.378141700314641,,
416.819047792746,1.60952702241702,416.819047792746,0.380701761503891,,
416.035944333515,1.60791468404505,416.035944333515,0.383256495133128,,
415.252840874286,1.606252066826,415.252840874286,0.385804558044744,,
414.469737415055,1.60453874915013,414.469737415055,0.388344565683035,,
413.686633955825,1.60277435016068,413.686633955825,0.390875092669784,,
412.903530496593,1.60095853248183,412.903530496593,0.393394673527831,,
412.120427037364,1.59909100498873,412.120427037364,0.395901803559971,,
411.337323578132,1.59717152561201,411.337323578132,0.398394939890597,,
410.554220118903,1.5951999041685,410.554220118903,0.400872502676976,,
409.771116659672,1.59317600520906,409.771116659672,0.403332876497019,,
408.988013200441,1.59109975087383,408.988013200441,0.405774411919706,,
408.204909741211,1.58897112374414,408.204909741211,0.408195427264176,,
407.421806281981,1.58679016968003,407.421806281981,0.410594210552702,,
406.638702822751,1.58455700063131,406.638702822751,0.412969021662346,,
405.85559936352,1.58227179740933,405.85559936352,0.415318094679286,,
405.07249590429,1.57993481240643,405.07249590429,0.417639640459099,,
404.289392445059,1.57754637224879,404.289392445059,0.419931849395502,,
403.506288985829,1.57510688036835,403.506288985829,0.422192894398976,,
402.723185526598,1.57261681947867,402.723185526598,0.424420934085935,,
401.940082067368,1.57007675393927,401.940082067368,0.426614116177809,,
401.156978608138,1.56748733199257,401.156978608138,0.428770581108529,,
400.373875148907,1.56484928785723,400.373875148907,0.430888465837492,,
399.590771689676,1.56216344366156,399.590771689676,0.432965907863985,,
398.807668230445,1.55943071120053,398.807668230445,0.435001049437743,,
398.024564771215,1.55665209349985,398.024564771215,0.436992041958895,,
397.241461311985,1.55382868617084,397.241461311985,0.438937050559297,,
396.458357852754,1.55096167853982,396.458357852754,0.440834258855786,,
395.675254393524,1.54805235453644,395.675254393524,0.442681873864505,,
394.892150934293,1.54510209332542,394.892150934293,0.444478131064104,,
394.109047475064,1.54211236966722,394.109047475064,0.446221299594113,,
393.325944015833,1.53908475399351,393.325944015833,0.447909687573562,,
392.542840556603,1.53602091218451,392.542840556603,0.449541647523456,,
391.759737097371,1.53292260503608,391.759737097371,0.451115581875564,,
390.976633638142,1.5297916874056,390.976633638142,0.452629948548654,,
390.193530178911,1.52663010702704,390.193530178911,0.454083266572295,,
389.41042671968,1.52343990298692,389.41042671968,0.455474121737167,,
388.62732326045,1.52022320385431,388.62732326045,0.456801172250034,,
387.84421980122,1.51698222545973,387.84421980122,0.458063154370626,,
387.06111634199,1.5137192683195,387.06111634199,0.459258888007008,,
386.278012882758,1.51043671470364,386.278012882758,0.460387282245525,,
385.494909423529,1.50713702534767,385.494909423529,0.461447340790942,,
384.711805964298,1.50382273581,384.711805964298,0.46243816729227,,
383.928702505067,1.50049645247917,383.928702505067,0.463358970529597,,
383.145599045836,1.49716084823663,383.145599045836,0.464209069437467,,
382.362495586606,1.49381865778291,382.362495586606,0.46498789794056,,
381.579392127376,1.49047267263711,381.579392127376,0.465695009577941,,
380.796288668145,1.4871257358213,380.796288668145,0.466330081892765,,
380.013185208916,1.48378073624351,380.013185208916,0.466892920565192,,
379.230081749684,1.4804406027946,379.230081749684,0.467383463267235,,
378.446978290455,1.47710829817633,378.446978290455,0.467801783219442,,
377.663874831224,1.47378681247907,377.663874831224,0.468148092430659,,
376.880771371993,1.47047915652975,376.880771371993,0.468422744603601,,
376.097667912763,1.46718835503139,376.097667912763,0.46862623769058,,
375.314564453533,1.46391743951712,375.314564453533,0.468759216085502,,
374.531460994302,1.46066944114285,374.531460994302,0.468822472440122,,
373.748357535072,1.45744738334292,373.748357535072,0.468816949094518,,
372.965254075842,1.45425427437481,372.965254075842,0.468743739113812,,
372.182150616611,1.4510930997785,372.182150616611,0.468604086925275,,
371.39904715738,1.44796681477716,371.39904715738,0.468399388552168,,
370.61594369815,1.44487833664552,370.61594369815,0.468131191442852,,
369.83284023892,1.44183053707241,369.83284023892,0.467801193895936,,
369.049736779689,1.43882623454352,369.049736779689,0.467411244084458,,
368.266633320459,1.43586818677014,368.266633320459,0.466963338684288,,
367.483529861228,1.43295908318866,367.483529861228,0.466459621114083,,
366.700426401997,1.43010153755492,366.700426401997,0.465902379396226,,
365.917322942768,1.42729808065627,365.917322942768,0.465294043650187,,
365.134219483537,1.42455115316288,365.134219483537,0.464637183231637,,
364.351116024306,1.42186309863851,364.351116024306,0.463934503532474,,
363.568012565075,1.41923615672895,363.568012565075,0.463188842458521,,
362.784909105846,1.41667245654485,362.784909105846,0.462403166603212,,
362.001805646615,1.41417401025339,362.001805646615,0.461580567136882,,
361.218702187384,1.41174270689116,361.218702187384,0.460724255432451,,
360.435598728154,1.40938030640849,360.435598728154,0.459837558449244,,
359.652495268924,1.40708843395266,359.652495268924,0.458923913897394,,
358.869391809693,1.40486857439549,358.869391809693,0.457986865205875,,
358.086288350462,1.40272206710752,358.086288350462,0.457030056317387,,
357.303184891232,1.40065010097901,357.303184891232,0.456057226333422,,
356.520081432002,1.39865370968468,356.520081432002,0.455072204032571,,
355.736977972771,1.3967337671867,355.736977972771,0.454078902284631,,
354.953874513541,1.39489098346754,354.953874513541,0.453081312382299,,
354.170771054311,1.3931259004815,354.170771054311,0.45208349831113,,
353.38766759508,1.39143888831109,353.38766759508,0.451089590977121,,
352.60456413585,1.38983014151154,352.60456413585,0.450103782409543,,
351.821460676619,1.38829967562436,351.821460676619,0.449130319954685,,
351.038357217388,1.38684732383813,351.038357217388,0.448173500473886,,
350.255253758158,1.38547273377243,350.255253758158,0.447237664556544,,
349.472150298928,1.38417536435835,349.472150298928,0.446327190755911,,
348.689046839697,1.38295448278743,348.689046839697,0.445446489852127,,
347.905943380467,1.38180916149834,347.905943380467,0.444599999143389,,
347.122839921236,1.38073827516954,347.122839921236,0.443792176762148,,
346.339736462006,1.37974049768453,346.339736462006,0.443027496008971,,
345.556633002775,1.37881429903539,345.556633002775,0.44231043969206,,
344.773529543545,1.37795794212935,344.773529543545,0.441645494455461,,
343.990426084315,1.3771694794632,343.990426084315,0.441037145073671,,
343.207322625084,1.37644674963011,343.207322625084,0.440489868684747,,
342.424219165854,1.37578737362424,342.424219165854,0.440008128928005,,
341.641115706624,1.37518875090955,341.641115706624,0.439596369946132,,
340.858012247393,1.37464805522091,340.858012247393,0.439259010204891,,
340.074908788162,1.37416223006821,340.074908788162,0.439000436076691,,
339.291805328932,1.37372798391693,339.291805328932,0.438824995127067,,
338.508701869701,1.37334178502288,338.508701869701,0.438736989035645,,
337.725598410471,1.37299985590354,337.725598410471,0.438740666075436,,
336.942494951241,1.37269816743419,336.942494951241,0.438840213066409,,
336.15939149201,1.37243243256415,336.15939149201,0.439039746711212,,
335.37628803278,1.37219809965647,335.37628803278,0.439343304212798,,
334.593184573549,1.37199034546403,334.593184573549,0.439754833065586,,
333.810081114319,1.37180406776615,333.810081114319,0.440278179903761,,
333.026977655088,1.3716338777023,333.026977655088,0.440917078282615,,
332.243874195858,1.37147409185413,332.243874195858,0.441675135261447,,
331.460770736628,1.37131872414352,331.460770736628,0.442555816649866,,
330.677667277397,1.37116147763279,330.677667277397,0.44356243077349,,
329.894563818167,1.3709957363341,329.894563818167,0.444698110610356,,
329.111460358937,1.37081455715821,329.111460358937,0.445965794146192,,
328.328356899706,1.37061066215869,328.328356899706,0.447368202795458,,
327.545253440476,1.37037643125577,327.545253440476,0.448907817736196,,
326.762149981245,1.37010389565502,326.762149981245,0.450586854010863,,
325.979046522014,1.36978473220985,325.979046522014,0.452407232252936,,
325.195943062784,1.36941025901252,325.195943062784,0.454370547911079,,
324.412839603553,1.36897143253702,324.412839603553,0.456478037859556,,
323.629736144323,1.36845884669723,323.629736144323,0.458730544306539,,
322.846632685093,1.36786273422567,322.846632685093,0.461128475941559,,
322.063529225862,1.36717297082033,322.063529225862,0.463671766300809,,
321.280425766632,1.36637908254974,321.280425766632,0.466359829375108,,
320.497322307401,1.36547025704664,320.497322307401,0.469191512541177,,
319.714218848171,1.36443535905931,319.714218848171,0.472165046963167,,
318.931115388941,1.36326295096242,318.931115388941,0.475277995689109,,
318.14801192971,1.36194131885593,318.14801192971,0.478527199756482,,
317.364908470479,1.36045850489791,317.364908470479,0.481908722722848,,
316.581805011249,1.35880234652218,316.581805011249,0.485417794151355,,
315.798701552019,1.35696052318111,315.798701552019,0.489048752706264,,
315.015598092788,1.35492061122571,315.015598092788,0.492794989649265,,
314.232494633558,1.35267014748302,314.232494633558,0.496648893671331,,
313.449391174328,1.35019670201427,313.449391174328,0.50060179814438,,
312.666287715097,1.3474879604301,312.666287715097,0.504643932028031,,
311.883184255867,1.34453181599999,311.883184255867,0.508764375814694,,
311.100080796636,1.34131647161851,311.100080796636,0.512951024034655,,
310.316977337406,1.33783055147936,310.316977337406,0.517190555964904,,
309.533873878175,1.33406322206027,309.533873878175,0.521468416282624,,
308.750770418945,1.33000432173726,308.750770418945,0.525768807467787,,
307.967666959714,1.32564449803062,307.967666959714,0.530074695779235,,
307.184563500484,1.32097535114218,307.184563500484,0.534367832595317,,
306.401460041253,1.31598958208229,306.401460041253,0.538628792814505,,
305.618356582023,1.31068114331729,305.618356582023,0.54283703184455,,
304.835253122793,1.30504538950723,304.835253122793,0.546970962465036,,
304.052149663562,1.29907922556631,304.052149663562,0.551008052523321,,
303.269046204332,1.29278124898255,303.269046204332,0.554924944018102,,
302.485942745101,1.28615188309865,302.485942745101,0.558697593642092,,
301.70283928587,1.27919349790285,301.70283928587,0.562301434304599,,
300.91973582664,1.27191051482415,300.91973582664,0.565711556550557,,
300.13663236741,1.26430949208857,300.13663236741,0.568902908153981,,
