Repository: emmakbat/ito-analysis

- NKS/ITO3/
    - Contains the complex refractive index data extracted from the ten samples of reduced ITO-on-silicon from wafer 001 that are used in the paper. Note that there are other ways to interpret the raw reflectance ratio data, and n-k results extracted from other models are given in ito-analysis/all_data/data/nks. In the end, different interpretations did not differ much in predicted absorption, but the model selected here had both a high R2 and a straightforward physical interpretation 
    - PDFS/

File: Figure5_Ray-optics/nks/ito3/dint-i_nk.csv (part 2 of 2)
NKChart
X of n [Wavelength (nm)],n - n,X of k [Wavelength (nm)],k - k,X of nodes [Wavelength (nm)],nodes - k
691.688361982632,1.38669261640208,691.688361982632,0.0356353073956761,,
690.905258523401,1.38691290739985,690.905258523401,0.0356556327234927,,
690.12215506417,1.38713362803391,690.12215506417,0.0356763521278264,,
689.33905160494,1.38735478138915,689.33905160494,0.0356974679551488,,
688.555948145709,1.38757637057438,688.555948145709,0.0357189825767368,,
687.772844686482,1.38779839872254,687.772844686482,0.0357408983889816,,
686.989741227248,1.38802086899092,686.989741227248,0.0357632178137144,,
686.206637768017,1.38824378456132,686.206637768017,0.0357859432985152,,
685.423534308787,1.38846714864038,685.423534308787,0.0358090773170473,,
684.64043084956,1.38869096445968,684.64043084956,0.0358326223693889,,
683.857327390329,1.38891523527605,683.857327390329,0.0358565809823558,,
683.074223931098,1.38913996437173,683.074223931098,0.0358809557098615,,
682.291120471867,1.38936515505464,682.291120471867,0.035905749133247,,
681.508017012636,1.3895908106586,681.508017012636,0.0359309638616362,,
680.724913553406,1.38981693454353,680.724913553406,0.0359566025322945,,
679.941810094175,1.39004353009572,679.941810094175,0.0359826678109873,,
679.158706634944,1.39027060072805,679.158706634944,0.0360091623923485,,
678.375603175713,1.39049814988023,678.375603175713,0.0360360890002555,,
677.592499716485,1.39072618101901,677.592499716485,0.0360634503881966,,
676.809396257254,1.39095469763848,676.809396257254,0.0360912493396701,,
676.026292798024,1.39118370326025,676.026292798024,0.036119488668558,,
675.243189338794,1.39141320143374,675.243189338794,0.0361481712195369,,
674.460085879564,1.39164319573642,674.460085879564,0.0361772998684691,,
673.676982420332,1.39187368977404,673.676982420332,0.0362068775228097,,
672.893878961101,1.3921046871809,672.893878961101,0.0362369071220316,,
672.110775501872,1.39233619162009,672.110775501872,0.0362673916380327,,
671.327672042639,1.39256820678378,671.327672042639,0.0362983340755701,,
670.544568583412,1.39280073639344,670.544568583412,0.036329737472693,,
669.761465124179,1.39303378420013,669.761465124179,0.0363616049011793,,
668.978361664949,1.39326735398475,668.978361664949,0.0363939394669881,,
668.195258205719,1.3935014495583,668.195258205719,0.0364267443107032,,
667.412154746488,1.39373607476218,667.412154746488,0.0364600226080106,,
666.629051287258,1.39397123346842,666.629051287258,0.0364937775701499,,
665.845947828027,1.39420692958,665.845947828027,0.0365280124443987,,
665.062844368799,1.39444316703108,665.062844368799,0.0365627305145565,,
664.279740909567,1.39467994978731,664.279740909567,0.0365979351014279,,
663.496637450335,1.3949172818461,663.496637450335,0.0366336295633257,,
662.713533991106,1.39515516723691,662.713533991106,0.0366698172965792,,
661.930430531877,1.39539361002154,661.930430531877,0.0367065017360439,,
661.147327072645,1.3956326142944,661.147327072645,0.0367436863556231,,
660.364223613416,1.39587218418283,660.364223613416,0.0367813746688034,,
659.581120154182,1.39611232384735,659.581120154182,0.0368195702291879,,
658.798016694954,1.39635303748202,658.798016694954,0.0368582766310468,,
658.014913235722,1.39659432931469,658.014913235722,0.0368974975098742,,
657.231809776494,1.3968362036073,657.231809776494,0.0369372365429529,,
656.448706317262,1.39707866465624,656.448706317262,0.0369774974499219,,
655.665602858033,1.39732171679258,655.665602858033,0.0370182839933736,,
654.882499398802,1.39756536438245,654.882499398802,0.0370595999794348,,
654.09939593957,1.39780961182729,654.09939593957,0.0371014492583693,,
653.31629248034,1.39805446356423,653.31629248034,0.0371438357252007,,
652.533189021108,1.39829992406636,652.533189021108,0.037186763320323,,
651.75008556188,1.39854599784305,651.75008556188,0.0372302360301385,,
650.966982102649,1.39879268944031,650.966982102649,0.0372742578876971,,
650.183878643419,1.39904000344108,650.183878643419,0.0373188329733548,,
649.400775184187,1.39928794446559,649.400775184187,0.0373639654154306,,
648.617671724959,1.39953651717165,648.617671724959,0.0374096593908841,,
647.834568265728,1.39978572625503,647.834568265728,0.0374559191260036,,
647.051464806495,1.40003557644976,647.051464806495,0.0375027488970998,,
646.268361347267,1.40028607252848,646.268361347267,0.0375501530312112,,
645.485257888035,1.40053721930281,645.485257888035,0.0375981359068335,,
644.702154428804,1.40078902162364,644.702154428804,0.0376467019546427,,
643.919050969574,1.40104148438152,643.919050969574,0.0376958556582431,,
643.135947510344,1.40129461250701,643.135947510344,0.0377456015549268,,
642.352844051114,1.401548410971,642.352844051114,0.0377959442364348,,
641.569740591883,1.40180288478509,641.569740591883,0.0378468883497462,,
640.786637132653,1.40205803900195,640.786637132653,0.0378984385978727,,
640.003533673424,1.40231387871567,640.003533673424,0.0379505997406642,,
639.220430214192,1.40257040906214,639.220430214192,0.0380033765956337,,
638.437326754961,1.40282763521937,638.437326754961,0.038056774038791,,
637.654223295731,1.40308556240793,637.654223295731,0.0381107970054962,,
636.871119836502,1.40334419589126,636.871119836502,0.0381654504913189,,
636.088016377269,1.40360354097607,636.088016377269,0.0382207395529265,,
635.304912918039,1.40386360301271,635.304912918039,0.0382766693089655,,
634.521809458811,1.40412438739557,634.521809458811,0.0383332449409853,,
633.738705999578,1.40438589956343,633.738705999578,0.0383904716943527,,
632.95560254035,1.40464814499984,632.95560254035,0.0384483548791962,,
632.172499081119,1.40491112923356,632.172499081119,0.0385068998713689,,
631.389395621888,1.40517485783888,631.389395621888,0.0385661121134096,,
630.606292162656,1.40543933643605,630.606292162656,0.0386259971155431,,
629.823188703428,1.40570457069168,629.823188703428,0.0386865604566841,,
629.040085244196,1.40597056631911,629.040085244196,0.0387478077854656,,
628.256981784966,1.40623732907883,628.256981784966,0.0388097448212761,,
627.473878325736,1.40650486477885,627.473878325736,0.0388723773553254,,
626.690774866506,1.40677317927515,626.690774866506,0.0389357112517174,,
625.907671407276,1.40704227847204,625.907671407276,0.0389997524485562,,
625.124567948043,1.4073121683226,625.124567948043,0.0390645069590633,,
624.341464488814,1.40758285482906,624.341464488814,0.0391299808727046,,
623.558361029584,1.40785434404324,623.558361029584,0.0391961803563576,,
622.775257570352,1.40812664206692,622.775257570352,0.0392631116554865,,
621.992154111121,1.40839975505232,621.992154111121,0.0393307810953394,,
621.209050651891,1.40867368920245,621.209050651891,0.0393991950821679,,
620.425947192662,1.40894845077157,620.425947192662,0.0394683601044686,,
619.64284373343,1.40922404606561,619.64284373343,0.0395382827342438,,
618.859740274201,1.40950048144254,618.859740274201,0.0396089696282936,,
618.07663681497,1.40977776331288,618.07663681497,0.039680427529521,,
617.293533355741,1.41005589814003,617.293533355741,0.0397526632682569,,
616.51042989651,1.41033489244079,616.51042989651,0.0398256837636329,,
615.727326437278,1.4106147527857,615.727326437278,0.0398994960249457,,
614.944222978049,1.41089548579952,614.944222978049,0.0399741071530682,,
614.161119518819,1.41117709816165,614.161119518819,0.0400495243418832,,
613.378016059588,1.41145959660656,613.378016059588,0.0401257548797391,,
612.594912600356,1.41174298792419,612.594912600356,0.0402028061509243,,
611.811809141125,1.41202727896044,611.811809141125,0.0402806856371925,,
611.028705681897,1.41231247661754,611.028705681897,0.040359400919286,,
610.245602222666,1.41259858785454,610.245602222666,0.040438959678508,,
609.462498763435,1.41288561968768,609.462498763435,0.0405193696983173,,
608.679395304205,1.41317357919088,608.679395304205,0.0406006388659495,,
607.896291844975,1.41346247349614,607.896291844975,0.0406827751740711,,
607.113188385743,1.41375230979398,607.113188385743,0.0407657867224617,,
606.330084926513,1.41404309533385,606.330084926513,0.0408496817197305,,
605.546981467284,1.4143348374246,605.546981467284,0.0409344684850606,,
604.763878008054,1.41462754343488,604.763878008054,0.0410201554499937,,
603.980774548822,1.41492122079359,603.980774548822,0.0411067511602356,,
603.197671089592,1.41521587699028,603.197671089592,0.0411942642775003,,
602.41456763036,1.41551151957559,602.41456763036,0.0412827035813957,,
601.63146417113,1.41580815616168,601.63146417113,0.0413720779713416,,
600.848360711899,1.41610579442264,600.848360711899,0.0414623964685014,,
600.06525725267,1.41640444209491,600.06525725267,0.0415536682178003,,
599.282153793439,1.41670410697772,599.282153793439,0.0416459024899195,,
598.499050334208,1.41700479693347,598.499050334208,0.0417391086833824,,
597.715946874978,1.41730651988814,597.715946874978,0.0418332963266403,,
596.932843415748,1.41760928383174,596.932843415748,0.0419284750802267,,
596.149739956519,1.41791309681866,596.149739956519,0.0420246547389348,,
595.366636497288,1.41821796696813,595.366636497288,0.0421218452340312,,
594.583533038058,1.41852390246453,594.583533038058,0.0422200566355406,,
593.800429578828,1.41883091155788,593.800429578828,0.042319299154545,,
593.017326119597,1.41913900256413,593.017326119597,0.0424195831455345,,
592.234222660365,1.41944818386561,592.234222660365,0.0425209191088107,,
591.451119201134,1.41975846391136,591.451119201134,0.0426233176929313,,
590.668015741904,1.42006985121752,590.668015741904,0.0427267896971996,,
589.884912282674,1.42038235436767,589.884912282674,0.0428313460742022,,
589.101808823444,1.4206959820132,589.101808823444,0.0429369979324054,,
588.318705364214,1.42101074287365,588.318705364214,0.0430437565387874,,
587.535601904983,1.42132664573702,587.535601904983,0.0431516333215245,,
586.752498445754,1.42164369946013,586.752498445754,0.043260639872742,,
585.969394986521,1.42196191296894,585.969394986521,0.0433707879513041,,
585.18629152729,1.4222812952588,585.18629152729,0.0434820894856643,,
584.40318806806,1.42260185539482,584.40318806806,0.0435945565767732,,
583.62008460883,1.42292360251209,583.62008460883,0.0437082015010367,,
582.836981149601,1.42324654581601,582.836981149601,0.0438230367133394,,
582.053877690371,1.42357069458251,582.053877690371,0.0439390748501251,,
581.270774231139,1.42389605815829,581.270774231139,0.0440563287325266,,
580.487670771908,1.42422264596108,580.487670771908,0.044174811369588,,
579.704567312677,1.42455046747984,579.704567312677,0.0442945359615069,,
578.921463853448,1.42487953227497,578.921463853448,0.0444155159029811,,
578.138360394219,1.42520984997847,578.138360394219,0.044537764786596,,
577.355256934987,1.42554143029415,577.355256934987,0.044661296406288,,
576.572153475757,1.42587428299773,576.572153475757,0.044786124760883,,
575.789050016527,1.42620841793698,575.789050016527,0.0449122640576917,,
575.005946557297,1.42654384503186,575.005946557297,0.0450397287161815,,
574.222843098064,1.42688057427456,574.222843098064,0.0451685333717311,,
573.439739638836,1.4272186157296,573.439739638836,0.0452986928794479,,
572.656636179604,1.42755797953383,572.656636179604,0.0454302223180693,,
571.873532720375,1.42789867589649,571.873532720375,0.0455631369939434,,
571.090429261144,1.42824071509916,571.090429261144,0.0456974524450722,,
570.307325801914,1.42858410749575,570.307325801914,0.0458331844452724,,
569.524222342683,1.42892886351241,569.524222342683,0.0459703490083705,,
568.741118883451,1.42927499364743,568.741118883451,0.0461089623925385,,
567.958015424222,1.42962250847114,567.958015424222,0.0462490411046629,,
567.17491196499,1.42997141862569,567.17491196499,0.0463906019048521,,
566.39180850576,1.43032173482493,566.39180850576,0.046533661810991,,
565.60870504653,1.4306734678541,565.60870504653,0.046678238103415,,
564.825601587299,1.4310266285696,564.825601587299,0.0468243483296792,,
564.04249812807,1.43138122789869,564.04249812807,0.0469720103094088,,
563.25939466884,1.43173727683907,563.25939466884,0.0471212421392592,,
562.476291209608,1.43209478645857,562.476291209608,0.0472720621979779,,
561.693187750377,1.43245376789463,561.693187750377,0.0474244891515642,,
560.910084291147,1.43281423235387,560.910084291147,0.0475785419585397,,
560.126980831918,1.43317619111152,560.126980831918,0.047734239875322,,
559.343877372688,1.4335396555108,559.343877372688,0.047891602461715,,
558.560773913456,1.43390463696235,558.560773913456,0.0480506495865022,,
557.777670454225,1.43427114694345,557.777670454225,0.0482114014331673,,
556.994566994996,1.43463919699729,556.994566994996,0.0483738785057159,,
556.211463535764,1.43500879873216,556.211463535764,0.0485381016346389,,
555.428360076534,1.43537996382053,555.428360076534,0.0487040919829764,,
554.645256617304,1.43575270399812,554.645256617304,0.0488718710525207,,
553.862153158073,1.43612703106285,553.862153158073,0.0490414606901419,,
553.079049698843,1.43650295687374,553.079049698843,0.0492128830942434,,
552.295946239613,1.43688049334978,552.295946239613,0.0493861608213639,,
551.512842780382,1.4372596524686,551.512842780382,0.0495613167928818,,
550.729739321151,1.43764044626517,550.729739321151,0.0497383743019028,,
549.946635861922,1.43802288683038,549.946635861922,0.0499173570202523,,
549.16353240269,1.4384069863095,549.16353240269,0.0500982890056431,,
548.38042894346,1.43879275690056,548.38042894346,0.0502811947089532,,
547.597325484231,1.43918021085268,547.597325484231,0.0504660989817054,,
546.814222025001,1.43956936046419,546.814222025001,0.0506530270836415,,
546.03111856577,1.43996021808075,546.03111856577,0.0508420046905162,,
545.248015106538,1.44035279609332,545.248015106538,0.051033057902001,,
544.464911647309,1.44074710693598,544.464911647309,0.0512262132497704,,
543.681808188077,1.44114316308366,543.681808188077,0.0514214977057742,,
542.898704728847,1.44154097704974,542.898704728847,0.0516189386906401,,
542.115601269617,1.44194056138354,542.115601269617,0.0518185640822913,,
541.332497810386,1.44234192866761,541.332497810386,0.0520204022247117,,
540.549394351157,1.44274509151494,540.549394351157,0.0522244819369093,,
539.766290891927,1.44315006256598,539.766290891927,0.05243083252206,,
538.983187432696,1.44355685448551,538.983187432696,0.052639483776835,,
538.200083973465,1.44396547995938,538.200083973465,0.0528504660009241,,
537.416980514235,1.44437595169103,537.416980514235,0.053063810006755,,
536.633877055005,1.44478828239787,536.633877055005,0.0532795471294167,,
535.850773595773,1.44520248480745,535.850773595773,0.0534977092367755,,
535.067670136542,1.44561857165347,535.067670136542,0.0537183287398037,,
534.284566677314,1.44603655567154,534.284566677314,0.053941438603117,,
533.501463218082,1.44645644959482,533.501463218082,0.0541670723557492,,
532.718359758851,1.44687826614929,532.718359758851,0.0543952641020942,,
531.935256299622,1.447302018049,531.935256299622,0.0546260485331257,,
531.152152840391,1.44772771799089,531.152152840391,0.0548594609378186,,
530.36904938116,1.44815537864947,530.36904938116,0.0550955372147934,,
529.585945921931,1.44858501267123,529.585945921931,0.055334313884214,,
528.802842462699,1.44901663266879,528.802842462699,0.0555758280999117,,
528.019739003469,1.44945025121472,528.019739003469,0.0558201176617576,,
527.236635544238,1.44988588083513,527.236635544238,0.0560672210282809,,
526.453532085007,1.45032353400293,526.453532085007,0.056317177329539,,
525.670428625779,1.45076322313081,525.670428625779,0.0565700263802311,,
524.887325166548,1.45120496056383,524.887325166548,0.0568258086930947,,
524.104221707317,1.45164875857173,524.104221707317,0.0570845654925399,,
523.321118248087,1.45209462934085,523.321118248087,0.0573463387285599,,
522.538014788856,1.45254258496571,522.538014788856,0.0576111710909144,,
521.754911329625,1.4529926374402,521.754911329625,0.0578791060235897,,
520.971807870395,1.45344479864831,520.971807870395,0.0581501877395193,,
520.188704411164,1.45389908035457,520.188704411164,0.0584244612356022,,
519.405600951934,1.45435549419391,519.405600951934,0.0587019723080026,,
518.622497492704,1.45481405166119,518.622497492704,0.0589827675677262,,
517.839394033473,1.4552747641002,517.839394033473,0.0592668944565056,,
517.056290574243,1.45573764269214,517.056290574243,0.0595544012629606,,
516.273187115013,1.45620269844371,516.273187115013,0.0598453371390659,,
515.490083655783,1.45666994217452,515.490083655783,0.0601397521169109,,
514.706980196551,1.45713938450405,514.706980196551,0.060437697125774,,
513.92387673732,1.457611035838,513.92387673732,0.0607392240094723,,
513.140773278091,1.45808490635405,513.140773278091,0.0610443855440553,,
512.35766981886,1.45856100598699,512.35766981886,0.0613532354557661,,
511.574566359631,1.4590393444132,511.574566359631,0.0616658284393356,,
510.791462900399,1.45951993103447,510.791462900399,0.0619822201765752,,
510.008359441168,1.46000277496109,510.008359441168,0.0623024673552785,,
509.225255981939,1.46048788499425,509.225255981939,0.0626266276884324,,
508.442152522708,1.46097526960764,508.442152522708,0.0629547599337373,,
507.659049063478,1.46146493692827,507.659049063478,0.0632869239134248,,
506.875945604247,1.46195689471647,506.875945604247,0.0636231805343996,,
506.092842145016,1.46245115034504,506.092842145016,0.0639635918086583,,
505.309738685787,1.4629477107775,505.309738685787,0.0643082208740286,,
504.526635226557,1.46344658254538,504.526635226557,0.0646571320152004,,
503.743531767326,1.4639477717246,503.743531767326,0.0650103906850261,,
502.960428308094,1.46445128391082,502.960428308094,0.0653680635261454,,
502.177324848865,1.46495712419371,502.177324848865,0.0657302183928511,,
501.394221389634,1.46546529713019,501.394221389634,0.0660969243732554,,
500.611117930404,1.4659758067165,500.611117930404,0.0664682518116961,,
499.828014471173,1.46648865635908,499.828014471173,0.0668442723314162,,
499.044911011942,1.46700384884429,499.044911011942,0.0672250588574714,,
498.261807552713,1.46752138630675,498.261807552713,0.0676106856398784,,
497.478704093483,1.46804127019649,497.478704093483,0.068001228276971,,
496.695600634251,1.46856350124459,496.695600634251,0.0683967637389659,,
495.912497175022,1.46908807942744,495.912497175022,0.0687973703917017,,
495.12939371579,1.46961500392956,495.12939371579,0.0692031280205594,,
494.346290256561,1.47014427310481,494.346290256561,0.0696141178545057,,
493.56318679733,1.47067588443598,493.56318679733,0.0700304225902835,,
492.7800833381,1.47120983449276,492.7800833381,0.070452126416677,,
491.99697987887,1.47174611888792,491.99697987887,0.0708793150388517,,
491.213876419639,1.47228473223175,491.213876419639,0.0713120757027493,,
490.430772960408,1.47282566808453,490.430772960408,0.0717504972194589,,
489.647669501178,1.47336891890713,489.647669501178,0.0721946699895845,,
488.864566041946,1.47391447600956,488.864566041946,0.0726446860275322,,
488.081462582716,1.47446232949738,488.081462582716,0.0731006389856875,,
487.298359123485,1.47501246821599,487.298359123485,0.0735626241784355,,
486.515255664256,1.47556487969263,486.515255664256,0.0740307386059751,,
485.732152205026,1.47611955007599,485.732152205026,0.0745050809778703,,
484.949048745794,1.47667646407343,484.949048745794,0.0749857517362854,,
484.165945286565,1.47723560488564,484.165945286565,0.0754728530788336,,
483.382841827333,1.4777969541387,483.382841827333,0.0759664889809817,,
482.599738368103,1.47836049181337,482.599738368103,0.0764667652179229,,
481.816634908873,1.47892619617161,481.816634908873,0.0769737893858492,,
481.033531449643,1.47949404368017,481.033531449643,0.0774876709225408,,
480.250427990412,1.48006400893107,480.250427990412,0.0780085211271732,,
479.467324531181,1.48063606455909,479.467324531181,0.0785364531792361,,
478.684221071952,1.48121018115584,478.684221071952,0.0790715821564838,,
477.90111761272,1.48178632718063,477.90111761272,0.0796140250517757,,
477.11801415349,1.4823644688677,477.11801415349,0.0801639007887063,,
476.334910694259,1.48294457013003,476.334910694259,0.0807213302358715,,
475.551807235029,1.48352659245925,475.551807235029,0.0812864362196546,,
474.768703775798,1.48411049482185,474.768703775798,0.0818593435353716,,
473.985600316568,1.48469623355137,473.985600316568,0.0824401789566024,,
473.202496857338,1.48528376223644,473.202496857338,0.0830290712425663,,
472.419393398107,1.48587303160469,472.419393398107,0.0836261511433197,,
471.636289938877,1.48646398940227,471.636289938877,0.0842315514026098,,
470.853186479646,1.48705658026883,470.853186479646,0.0848454067581745,,
470.070083020417,1.48765074560797,470.070083020417,0.0854678539392271,,
469.286979561186,1.48824642345285,469.286979561186,0.0860990316609465,,
468.503876101955,1.48884354832699,468.503876101955,0.0867390806156499,,
467.720772642724,1.48944205109998,467.720772642724,0.0873881434604454,,
466.937669183495,1.4900418588381,466.937669183495,0.0880463648010153,,
466.154565724265,1.49064289464962,466.154565724265,0.0887138911712722,,
465.371462265033,1.49124507752468,465.371462265033,0.0893908710085135,,
464.588358805802,1.49184832216971,464.588358805802,0.0900774546237588,,
463.805255346573,1.49245253883607,463.805255346573,0.0907737941668987,,
463.022151887343,1.49305763314305,463.022151887343,0.0914800435862408,,
462.239048428112,1.49366350589493,462.239048428112,0.0921963585820512,,
461.455944968882,1.49427005289202,461.455944968882,0.0929228965536466,,
460.67284150965,1.49487716473571,460.67284150965,0.0936598165395703,,
459.88973805042,1.4954847266273,459.88973805042,0.0944072791503343,,
459.106634591191,1.49609261816061,459.106634591191,0.095165446493242,,
458.32353113196,1.49670071310835,458.32353113196,0.0959344820886949,,
457.540427672728,1.49730887920207,457.540427672728,0.096714550777404,,
456.757324213499,1.49791697790582,456.757324213499,0.0975058186178985,,
455.974220754268,1.49852486418346,455.974220754268,0.0983084527736732,,
455.191117295038,1.49913238625955,455.191117295038,0.0991226213892499,,
454.408013835808,1.49973938537402,454.408013835808,0.0999484934544752,,
453.624910376577,1.50034569553056,453.624910376577,0.100786238656238,,
452.841806917347,1.50095114323887,452.841806917347,0.101636027216831,,
452.058703458116,1.50155554725098,452.058703458116,0.102498029718099,,
451.275599998886,1.50215871829164,451.275599998886,0.103372416910461,,
450.492496539654,1.50276045878323,450.492496539654,0.104259359505919,,
449.709393080424,1.50336056256527,449.709393080424,0.105159027954023,,
448.926289621194,1.5039588146089,448.926289621194,0.106071592199813,,
448.143186161964,1.50455499072673,448.143186161964,0.106997221422648,,
447.360082702734,1.50514885727854,447.360082702734,0.107936083754805,,
446.576979243503,1.50574017087318,446.576979243503,0.108888345978714,,
445.793875784273,1.50632867806748,445.793875784273,0.109854173201601,,
445.010772325042,1.50691411506257,445.010772325042,0.110833728506297,,
444.227668865811,1.50749620739864,444.227668865811,0.111827172576938,,
443.444565406582,1.50807466964878,443.444565406582,0.112834663298193,,
442.661461947351,1.50864920511299,442.661461947351,0.113856355326676,,
441.87835848812,1.50921950551327,441.87835848812,0.114892399633099,,
441.095255028889,1.50978525069129,441.095255028889,0.115942943013747,,
440.31215156966,1.51034610830955,440.31215156966,0.117008127569778,,
439.529048110429,1.51090173355795,439.529048110429,0.118088090152865,,
438.745944651198,1.51145176886696,438.745944651198,0.119182961775621,,
437.962841191969,1.51199584362961,437.962841191969,0.120292866985309,,
437.179737732737,1.51253357393388,437.179737732737,0.121417923199276,,
436.396634273507,1.51306456230794,436.396634273507,0.122558240000564,,
435.613530814276,1.51358839748047,435.613530814276,0.123713918392178,,
434.830427355046,1.51410465415859,434.830427355046,0.124885050008529,,
434.047323895816,1.5146128928263,434.047323895816,0.126071716282549,,
433.264220436585,1.51511265956644,433.264220436585,0.127273987567115,,
432.481116977355,1.51560348590941,432.481116977355,0.128491922209408,,
431.698013518125,1.51608488871221,431.698013518125,0.129725565577015,,
430.914910058893,1.51655637007168,430.914910058893,0.130974949034563,,
430.131806599664,1.51701741727602,430.131806599664,0.132240088869974,,
429.348703140433,1.51746750279898,429.348703140433,0.13352098516947,,
428.565599681202,1.5179060843414,428.565599681202,0.134817620640659,,
427.782496221972,1.5183326049253,427.782496221972,0.136129959383361,,
426.999392762742,1.51874649304563,426.999392762742,0.137457945607944,,
426.216289303511,1.51914716288558,426.216289303511,0.138801502301356,,
425.433185844281,1.51953401460128,425.433185844281,0.140160529841309,,
424.650082385051,1.51990643468239,424.650082385051,0.141534904559493,,
423.86697892582,1.52026379639503,423.86697892582,0.142924477255092,,
423.083875466589,1.52060546031427,423.083875466589,0.144329071660363,,
422.30077200736,1.52093077495327,422.30077200736,0.145748482860621,,
421.517668548129,1.52123907749663,421.517668548129,0.147182475671488,,
420.734565088899,1.52152969464596,420.734565088899,0.148630782976916,,
419.951461629668,1.52180194358547,419.951461629668,0.150093104032314,,
419.168358170437,1.52205513307601,419.168358170437,0.151569102737721,,
418.385254711207,1.52228856468589,418.385254711207,0.153058405886934,,
417.602151251976,1.52250153416695,417.602151251976,0.154560601399324,,
416.819047792746,1.52269333298449,416.819047792746,0.15607523654209,,
416.035944333515,1.5228632500094,416.035944333515,0.157601816151722,,
415.252840874286,1.52301057338101,415.252840874286,0.159139800864495,,
414.469737415055,1.52313459254867,414.469737415055,0.160688605367101,,
413.686633955825,1.52323460049991,413.686633955825,0.162247596679534,,
412.903530496593,1.52330989618259,412.903530496593,0.163816092483848,,
412.120427037364,1.52335978712766,412.120427037364,0.165393359513478,,
411.337323578132,1.52338359227869,411.337323578132,0.166978612019359,,
410.554220118903,1.5233806450333,410.554220118903,0.168571010330228,,
409.771116659672,1.52335029650051,409.771116659672,0.170169659526071,,
408.988013200441,1.52329191897679,408.988013200441,0.171773608244798,,
408.204909741211,1.52320490964232,408.204909741211,0.17338184764376,,
407.421806281981,1.52308869447707,407.421806281981,0.174993310538829,,
406.638702822751,1.52294273239445,406.638702822751,0.176606870745027,,
405.85559936352,1.52276651958853,405.85559936352,0.178221342643763,,
405.07249590429,1.52255959408793,405.07249590429,0.179835481002628,,
404.289392445059,1.52232154050753,404.289392445059,0.181447981074596,,
403.506288985829,1.52205199498593,403.506288985829,0.183057479003891,,
402.723185526598,1.52175065029389,402.723185526598,0.184662552566268,,
401.940082067368,1.52141726109564,401.940082067368,0.186261722271388,,
401.156978608138,1.52105164934178,401.156978608138,0.187853452854802,,
400.373875148907,1.52065370976868,400.373875148907,0.189436155186356,,
399.590771689676,1.52022341547602,399.590771689676,0.191008188620864,,
398.807668230445,1.51976082355014,398.807668230445,0.192567863815444,,
398.024564771215,1.51926608069721,398.024564771215,0.19411344603594,,
397.241461311985,1.51873942884646,397.241461311985,0.195643158972518,,
396.458357852754,1.51818121068017,396.458357852754,0.197155189081501,,
395.675254393524,1.51759187504349,395.675254393524,0.198647690467076,,
394.892150934293,1.51697198218386,394.892150934293,0.200118790312472,,
394.109047475064,1.51632220876695,394.109047475064,0.201566594865554,,
393.325944015833,1.51564335261337,393.325944015833,0.202989195978752,,
392.542840556603,1.51493633709818,392.542840556603,0.204384678197458,,
391.759737097371,1.51420221515385,391.759737097371,0.205751126385011,,
390.976633638142,1.5134421728163,390.976633638142,0.207086633865712,,
390.193530178911,1.51265753225338,390.193530178911,0.208389311060445,,
389.41042671968,1.51184975421608,389.41042671968,0.209657294582146,,
388.62732326045,1.51102043985394,388.62732326045,0.210888756751058,,
387.84421980122,1.51017133183889,387.84421980122,0.212081915482083,,
387.06111634199,1.50930431474505,387.06111634199,0.213235044489137,,
386.278012882758,1.50842141463665,386.278012882758,0.214346483744097,,
385.494909423529,1.50752479782164,385.494909423529,0.215414650120948,,
384.711805964298,1.50661676873536,384.711805964298,0.216438048149299,,
383.928702505067,1.5056997669259,383.928702505067,0.21741528079548,,
383.145599045836,1.5047763631217,383.145599045836,0.218345060184477,,
382.362495586606,1.5038492543709,382.362495586606,0.219226218171757,,
381.579392127376,1.50292125825241,381.579392127376,0.220057716671045,,
380.796288668145,1.50199530616928,380.796288668145,0.220838657642278,,
380.013185208916,1.50107443574613,380.013185208916,0.221568292643528,,
379.230081749684,1.50016178236387,379.230081749684,0.22224603185158,,
378.446978290455,1.49926056987657,378.446978290455,0.222871452458358,,
377.663874831224,1.49837410056679,377.663874831224,0.223444306354345,,
376.880771371993,1.49750574440651,376.880771371993,0.223964527015644,,
376.097667912763,1.49665892770169,376.097667912763,0.224432235518396,,
375.314564453533,1.49583712120776,375.314564453533,0.224847745612676,,
374.531460994302,1.49504382781245,374.531460994302,0.225211567797836,,
373.748357535072,1.49428256988951,373.748357535072,0.225524412352254,,
372.965254075842,1.49355687643316,372.965254075842,0.225787191282465,,
372.182150616611,1.4928702700876,372.182150616611,0.226001019169579,,
371.39904715738,1.49222625418885,371.39904715738,0.226167212904346,,
370.61594369815,1.49162829993725,370.61594369815,0.226287290316153,,
369.83284023892,1.49107983381841,369.83284023892,0.226362967715222,,
369.049736779689,1.49058422538786,369.049736779689,0.226396156381188,,
368.266633320459,1.49014477553052,368.266633320459,0.226388958044729,,
367.483529861228,1.48976470530011,367.483529861228,0.226343659421826,,
366.700426401997,1.48944714543609,366.700426401997,0.226262725872188,,
365.917322942768,1.48919512664696,365.917322942768,0.226148794264395,,
365.134219483537,1.48901157073826,365.134219483537,0.226004665139915,,
364.351116024306,1.48889928265255,364.351116024306,0.225833294276468,,
363.568012565075,1.48886094347645,363.568012565075,0.22563778375791,,
362.784909105846,1.48889910445705,362.784909105846,0.225421372662946,,
362.001805646615,1.48901618205699,362.001805646615,0.225187427488405,,
361.218702187384,1.48921445406425,361.218702187384,0.224939432424667,,
360.435598728154,1.4894960567596,360.435598728154,0.224680979600936,,
359.652495268924,1.4898629831319,359.652495268924,0.224415759416714,,
358.869391809693,1.49031708211912,358.869391809693,0.224147551072992,,
358.086288350462,1.49086005884165,358.086288350462,0.223880213412476,,
357.303184891232,1.49149347578363,357.303184891232,0.223617676172888,,
356.520081432002,1.49221875486837,356.520081432002,0.223363931751025,,
355.736977972771,1.49303718036575,355.736977972771,0.223123027568124,,
354.953874513541,1.49394990256153,354.953874513541,0.222899059119346,,
354.170771054311,1.49495794211282,354.170771054311,0.222696163781992,,
353.38766759508,1.49606219500867,353.38766759508,0.222518515448678,,
352.60456413585,1.49726343805096,352.60456413585,0.222370320043218,,
351.821460676619,1.49856233476799,351.821460676619,0.222255811968683,,
351.038357217388,1.49995944167142,351.038357217388,0.222179251529,,
350.255253758158,1.50145521476653,350.255253758158,0.222144923357931,,
349.472150298928,1.50305001622548,349.472150298928,0.222157135882148,,
348.689046839697,1.50474412113426,348.689046839697,0.222220221838776,,
347.905943380467,1.50653772422481,347.905943380467,0.222338539862085,,
347.122839921236,1.50843094650576,347.122839921236,0.222516477149194,,
346.339736462006,1.51042384170663,346.339736462006,0.222758453210608,,
345.556633002775,1.51251640245255,345.556633002775,0.223068924708275,,
344.773529543545,1.51470856608804,344.773529543545,0.223452391381582,,
343.990426084315,1.51700022007013,343.990426084315,0.223913403060272,,
343.207322625084,1.51939120685189,343.207322625084,0.224456567762666,,
342.424219165854,1.52188132817863,342.424219165854,0.225086560877774,,
341.641115706624,1.52447034871801,341.641115706624,0.225808135430777,,
340.858012247393,1.52715799894524,340.858012247393,0.226626133432935,,
340.074908788162,1.52994397720175,340.074908788162,0.22754549831912,,
339.291805328932,1.53282795084321,339.291805328932,0.228571288478841,,
338.508701869701,1.53580955638789,338.508701869701,0.229708691889588,,
337.725598410471,1.53888839857066,337.725598410471,0.230963041864693,,
336.942494951241,1.5420640482004,336.942494951241,0.232339833931288,,
336.15939149201,1.54533603870916,336.15939149201,0.233844743857411,,
335.37628803278,1.5487038612702,335.37628803278,0.235483646850575,,
334.593184573549,1.55216695834842,334.593184573549,0.237262637953055,,
333.810081114319,1.5557247155309,333.810081114319,0.239188053661482,,
333.026977655088,1.55937645146669,333.026977655088,0.241266494799893,,
332.243874195858,1.56312140572331,332.243874195858,0.243504850675776,,
331.460770736628,1.56695872434301,331.460770736628,0.245910324547588,,
330.677667277397,1.5708874428534,330.677667277397,0.248490460429262,,
329.894563818167,1.57490646645513,329.894563818167,0.251253171251785,,
329.111460358937,1.57901454707283,329.111460358937,0.254206768393598,,
328.328356899706,1.58321025691476,328.328356899706,0.257359992579271,,
327.545253440476,1.58749195814042,327.545253440476,0.260722046129134,,
326.762149981245,1.59185776818424,326.762149981245,0.26430262651994,,
325.979046522014,1.59630552022609,325.979046522014,0.268111961186986,,
325.195943062784,1.60083271823591,325.195943062784,0.272160843459973,,
324.412839603553,1.60543648595012,324.412839603553,0.276460669476132,,
323.629736144323,1.61011350906067,323.629736144323,0.281023475852873,,
322.846632685093,1.61485996981475,322.846632685093,0.285861977825453,,
322.063529225862,1.61967147313337,322.063529225862,0.29098960745999,,
321.280425766632,1.62454296326202,321.280425766632,0.296420551434603,,
320.497322307401,1.62946862986649,320.497322307401,0.302169787737515,,
319.714218848171,1.63444180238452,319.714218848171,0.30825312045497,,
318.931115388941,1.63945483134103,318.931115388941,0.314687211608509,,
318.14801192971,1.64449895523643,318.14801192971,0.321489608743263,,
317.364908470479,1.64956415152835,317.364908470479,0.328678766659076,,
316.581805011249,1.65463897015575,316.581805011249,0.336274061306086,,
315.798701552019,1.65971034801132,315.798701552019,0.344295793426603,,
315.015598092788,1.66476340276626,315.015598092788,0.352765179006089,,
314.232494633558,1.66978120451072,314.232494633558,0.361704322988385,,
313.449391174328,1.67474452381574,313.449391174328,0.371136172005059,,
312.666287715097,1.67963155507922,312.666287715097,0.381084441058409,,
311.883184255867,1.68441761442672,311.883184255867,0.391573508179173,,
311.100080796636,1.68907481204418,311.100080796636,0.402628270054112,,
310.316977337406,1.69357169968084,310.316977337406,0.414273950496804,,
309.533873878175,1.69787289524387,309.533873878175,0.426535852439164,,
308.750770418945,1.70193868798844,308.750770418945,0.439439042893411,,
307.967666959714,1.70572462987617,307.967666959714,0.453007959139557,,
307.184563500484,1.70918112132295,307.184563500484,0.467265923330754,,
306.401460041253,1.71225300287593,306.401460041253,0.482234551920209,,
305.618356582023,1.71487916843009,305.618356582023,0.4979330459907,,
304.835253122793,1.71699222046917,304.835253122793,0.514377348969854,,
304.052149663562,1.71851819349469,304.052149663562,0.531579159666368,,
303.269046204332,1.71937637820693,303.269046204332,0.54954479146556,,
302.485942745101,1.71947928591245,302.485942745101,0.568273873341679,,
301.70283928587,1.71873279966755,301.70283928587,0.587757895587296,,
300.91973582664,1.71703656520736,300.91973582664,0.607978613330559,,
300.13663236741,1.7142846798543,300.13663236741,0.628906334429082,,
