Repository: emmakbat/ito-analysis

- NKS/ITO3/
    - Contains the complex refractive index data extracted from the ten samples of reduced ITO-on-silicon from wafer 001 that are used in the paper. Note that there are other ways to interpret the raw reflectance ratio data, and n-k results extracted from other models are given in ito-analysis/all_data/data/nks. In the end, different interpretations did not differ much in predicted absorption, but the model selected here had both a high R2 and a straightforward physical interpretation 
    - PDFS/

File: Figure5_Ray-optics/nks/ito3/eint-i_nk.csv (part 2 of 2)
NKChart
X of n [Wavelength (nm)],n - n,X of k [Wavelength (nm)],k - k,X of nodes [Wavelength (nm)],nodes - k
691.688361982632,1.39029366237841,691.688361982632,0.0521548572222252,,
690.905258523401,1.39052296483379,690.905258523401,0.0522114404286998,,
690.12215506417,1.39075269495734,690.12215506417,0.052268615291998,,
689.33905160494,1.39098285552389,689.33905160494,0.05232638553235,,
688.555948145709,1.39121344932644,688.555948145709,0.0523847549070103,,
687.772844686482,1.3914444791762,687.772844686482,0.0524437272106907,,
686.989741227248,1.39167594790276,686.989741227248,0.0525033062760078,,
686.206637768017,1.39190785835415,686.206637768017,0.0525634959739277,,
685.423534308787,1.39214021339699,685.423534308787,0.0526243002142257,,
684.64043084956,1.39237301591658,684.64043084956,0.0526857229459433,,
683.857327390329,1.39260626881704,683.857327390329,0.0527477681578575,,
683.074223931098,1.39283997502136,683.074223931098,0.0528104398789598,,
682.291120471867,1.39307413747157,682.291120471867,0.0528737421789251,,
681.508017012636,1.39330875912885,681.508017012636,0.0529376791686138,,
680.724913553406,1.3935438429736,680.724913553406,0.0530022550005539,,
679.941810094175,1.39377939200557,679.941810094175,0.0530674738694496,,
679.158706634944,1.39401540924401,679.158706634944,0.0531333400126865,,
678.375603175713,1.39425189772771,678.375603175713,0.0531998577108449,,
677.592499716485,1.39448886051518,677.592499716485,0.0532670312882256,,
676.809396257254,1.39472630068472,676.809396257254,0.0533348651133786,,
676.026292798024,1.39496422133453,676.026292798024,0.0534033635996372,,
675.243189338794,1.39520262558285,675.243189338794,0.0534725312056659,,
674.460085879564,1.39544151656805,674.460085879564,0.0535423724360125,,
673.676982420332,1.39568089744874,673.676982420332,0.0536128918416661,,
672.893878961101,1.39592077140389,672.893878961101,0.0536840940206254,,
672.110775501872,1.39616114163293,672.110775501872,0.053755983618476,,
671.327672042639,1.39640201135587,671.327672042639,0.0538285653289724,,
670.544568583412,1.3966433838134,670.544568583412,0.0539018438946318,,
669.761465124179,1.39688526226701,669.761465124179,0.0539758241073351,,
668.978361664949,1.39712764999907,668.978361664949,0.0540505108089358,,
668.195258205719,1.39737055031299,668.195258205719,0.054125908891876,,
667.412154746488,1.39761396653328,667.412154746488,0.0542020232998154,,
666.629051287258,1.39785790200566,666.629051287258,0.0542788590282684,,
665.845947828027,1.39810236009721,665.845947828027,0.0543564211252434,,
665.062844368799,1.39834734419642,665.062844368799,0.0544347146919016,,
664.279740909567,1.39859285771333,664.279740909567,0.0545137448832215,,
663.496637450335,1.39883890407962,663.496637450335,0.0545935169086667,,
662.713533991106,1.39908548674873,662.713533991106,0.0546740360328725,,
661.930430531877,1.39933260919594,661.930430531877,0.0547553075763382,,
661.147327072645,1.39958027491847,661.147327072645,0.0548373369161286,,
660.364223613416,1.39982848743562,660.364223613416,0.0549201294865849,,
659.581120154182,1.40007725028882,659.581120154182,0.055003690780054,,
658.798016694954,1.40032656704175,658.798016694954,0.0550880263476133,,
658.014913235722,1.40057644128044,658.014913235722,0.0551731417998247,,
657.231809776494,1.40082687661337,657.231809776494,0.0552590428074789,,
656.448706317262,1.40107787667156,656.448706317262,0.0553457351023741,,
655.665602858033,1.40132944510864,655.665602858033,0.0554332244780791,,
654.882499398802,1.40158158560098,654.882499398802,0.055521516790736,,
654.09939593957,1.40183430184777,654.09939593957,0.0556106179598493,,
653.31629248034,1.40208759757108,653.31629248034,0.0557005339691072,,
652.533189021108,1.40234147651599,652.533189021108,0.055791270867195,,
651.75008556188,1.40259594245064,651.75008556188,0.0558828347686419,,
650.966982102649,1.40285099916634,650.966982102649,0.0559752318546633,,
650.183878643419,1.40310665047763,650.183878643419,0.0560684683740235,,
649.400775184187,1.40336290022238,649.400775184187,0.0561625506439113,,
648.617671724959,1.40361975226185,648.617671724959,0.05625748505082,,
647.834568265728,1.40387721048078,647.834568265728,0.0563532780514591,,
647.051464806495,1.40413527878745,647.051464806495,0.0564499361736555,,
646.268361347267,1.40439396111375,646.268361347267,0.0565474660172866,,
645.485257888035,1.40465326141527,645.485257888035,0.0566458742552228,,
644.702154428804,1.40491318367136,644.702154428804,0.0567451676342788,,
643.919050969574,1.40517373188514,643.919050969574,0.0568453529761822,,
643.135947510344,1.40543491008366,643.135947510344,0.0569464371785601,,
642.352844051114,1.40569672231787,642.352844051114,0.0570484272159368,,
641.569740591883,1.40595917266271,641.569740591883,0.0571513301407482,,
640.786637132653,1.40622226521716,640.786637132653,0.0572551530843661,,
640.003533673424,1.40648600410427,640.003533673424,0.0573599032581485,,
639.220430214192,1.40675039347126,639.220430214192,0.0574655879544965,,
638.437326754961,1.40701543748948,638.437326754961,0.0575722145479294,,
637.654223295731,1.40728114035449,637.654223295731,0.0576797904961805,,
636.871119836502,1.40754750628612,636.871119836502,0.0577883233413042,,
636.088016377269,1.40781453952844,636.088016377269,0.057897820710803,,
635.304912918039,1.40808224434983,635.304912918039,0.0580082903187687,,
634.521809458811,1.40835062504298,634.521809458811,0.0581197399670426,,
633.738705999578,1.40861968592491,633.738705999578,0.0582321775463993,,
632.95560254035,1.40888943133699,632.95560254035,0.0583456110377354,,
632.172499081119,1.40915986564493,632.172499081119,0.0584600485132906,,
631.389395621888,1.4094309932388,631.389395621888,0.0585754981378751,,
630.606292162656,1.40970281853302,630.606292162656,0.0586919681701277,,
629.823188703428,1.40997534596633,629.823188703428,0.0588094669637808,,
629.040085244196,1.41024858000183,629.040085244196,0.058928002968961,,
628.256981784966,1.41052252512689,628.256981784966,0.0590475847334874,,
627.473878325736,1.41079718585318,627.473878325736,0.0591682209042145,,
626.690774866506,1.41107256671661,626.690774866506,0.0592899202283763,,
625.907671407276,1.41134867227729,625.907671407276,0.059412691554964,,
625.124567948043,1.41162550711951,625.124567948043,0.059536543836119,,
624.341464488814,1.41190307585164,624.341464488814,0.0596614861285433,,
623.558361029584,1.41218138310613,623.558361029584,0.0597875275949478,,
622.775257570352,1.4124604335394,622.775257570352,0.0599146775055023,,
621.992154111121,1.41274023183176,621.992154111121,0.0600429452393246,,
621.209050651891,1.41302078268738,621.209050651891,0.0601723402859843,,
620.425947192662,1.41330209083414,620.425947192662,0.0603028722470323,,
619.64284373343,1.41358416102357,619.64284373343,0.0604345508375594,,
618.859740274201,1.4138669980307,618.859740274201,0.0605673858877639,,
618.07663681497,1.414150606654,618.07663681497,0.0607013873445647,,
617.293533355741,1.4144349917152,617.293533355741,0.0608365652732269,,
616.51042989651,1.4147201580592,616.51042989651,0.0609729298590073,,
615.727326437278,1.41500611055388,615.727326437278,0.0611104914088483,,
614.944222978049,1.41529285408997,614.944222978049,0.0612492603530723,,
614.161119518819,1.41558039358088,614.161119518819,0.0613892472471217,,
613.378016059588,1.4158687339625,613.378016059588,0.0615304627733121,,
612.594912600356,1.41615788019304,612.594912600356,0.0616729177426312,,
611.811809141125,1.41644783725283,611.811809141125,0.0618166230965469,,
611.028705681897,1.41673861014405,611.028705681897,0.0619615899088568,,
610.245602222666,1.41703020389057,610.245602222666,0.0621078293875634,,
609.462498763435,1.41732262353769,609.462498763435,0.0622553528767776,,
608.679395304205,1.41761587415186,608.679395304205,0.0624041718586498,,
607.896291844975,1.41790996082043,607.896291844975,0.0625542979553471,,
607.113188385743,1.41820488865138,607.113188385743,0.0627057429310417,,
606.330084926513,1.41850066277301,606.330084926513,0.0628585186939414,,
605.546981467284,1.41879728833361,605.546981467284,0.0630126372983484,,
604.763878008054,1.41909477050119,604.763878008054,0.063168110946762,,
603.980774548822,1.41939311446305,603.980774548822,0.0633249519920062,,
603.197671089592,1.41969232542548,603.197671089592,0.0634831729393824,,
602.41456763036,1.41999240861338,602.41456763036,0.0636427864488716,,
601.63146417113,1.42029336926983,601.63146417113,0.0638038053373727,,
600.848360711899,1.42059521265567,600.848360711899,0.0639662425809635,,
600.06525725267,1.42089794404911,600.06525725267,0.0641301113172058,,
599.282153793439,1.42120156874523,599.282153793439,0.0642954248474907,,
598.499050334208,1.42150609205553,598.499050334208,0.0644621966394158,,
597.715946874978,1.42181151930743,597.715946874978,0.0646304403292058,,
596.932843415748,1.4221178558437,596.932843415748,0.0648001697241652,,
596.149739956519,1.42242510702201,596.149739956519,0.0649713988051764,,
595.366636497288,1.42273327821428,595.366636497288,0.0651441417292402,,
594.583533038058,1.42304237480613,594.583533038058,0.0653184128320496,,
593.800429578828,1.42335240219625,593.800429578828,0.0654942266306104,,
593.017326119597,1.4236633657958,593.017326119597,0.0656715978259053,,
592.234222660365,1.42397527102766,592.234222660365,0.0658505413055962,,
591.451119201134,1.4242881233258,591.451119201134,0.0660310721467737,,
590.668015741904,1.42460192813456,590.668015741904,0.0662132056187554,,
589.884912282674,1.42491669090785,589.884912282674,0.0663969571859187,,
589.101808823444,1.42523241710841,589.101808823444,0.0665823425105871,,
588.318705364214,1.42554911220695,588.318705364214,0.066769377455965,,
587.535601904983,1.42586678168138,587.535601904983,0.0669580780891152,,
586.752498445754,1.42618543101583,586.752498445754,0.0671484606839866,,
585.969394986521,1.42650506569983,585.969394986521,0.06734054172449,,
585.18629152729,1.4268256912273,585.18629152729,0.0675343379076273,,
584.40318806806,1.42714731309557,584.40318806806,0.0677298661466673,,
583.62008460883,1.42746993680441,583.62008460883,0.0679271435743778,,
582.836981149601,1.42779356785488,582.836981149601,0.0681261875463044,,
582.053877690371,1.42811821174832,582.053877690371,0.0683270156441058,,
581.270774231139,1.42844387398512,581.270774231139,0.0685296456789465,,
580.487670771908,1.4287705600636,580.487670771908,0.0687340956949367,,
579.704567312677,1.42909827547875,579.704567312677,0.0689403839726365,,
578.921463853448,1.42942702572094,578.921463853448,0.0691485290326114,,
578.138360394219,1.42975681627466,578.138360394219,0.0693585496390487,,
577.355256934987,1.43008765261705,577.355256934987,0.0695704648034249,,
576.572153475757,1.43041954021656,576.572153475757,0.0697842937882485,,
575.789050016527,1.43075248453146,575.789050016527,0.0700000561108483,,
575.005946557297,1.43108649100828,575.005946557297,0.0702177715472248,,
574.222843098064,1.43142156508026,574.222843098064,0.0704374601359783,,
573.439739638836,1.43175771216573,573.439739638836,0.0706591421822801,,
572.656636179604,1.43209493766636,572.656636179604,0.0708828382619215,,
571.873532720375,1.43243324696545,571.873532720375,0.0711085692254258,,
571.090429261144,1.43277264542609,571.090429261144,0.0713363562022244,,
570.307325801914,1.43311313838929,570.307325801914,0.0715662206048984,,
569.524222342683,1.43345473117203,569.524222342683,0.0717981841334938,,
568.741118883451,1.43379742906525,568.741118883451,0.0720322687799081,,
567.958015424222,1.43414123733172,567.958015424222,0.0722684968323336,,
567.17491196499,1.43448616120395,567.17491196499,0.0725068908797885,,
566.39180850576,1.43483220588191,566.39180850576,0.0727474738167081,,
565.60870504653,1.43517937653074,565.60870504653,0.0729902688476211,,
564.825601587299,1.43552767827832,564.825601587299,0.0732352994918881,,
564.04249812807,1.43587711621285,564.04249812807,0.0734825895885242,,
563.25939466884,1.43622769538027,563.25939466884,0.073732163301099,,
562.476291209608,1.43657942078161,562.476291209608,0.0739840451227028,,
561.693187750377,1.43693229737024,561.693187750377,0.0742382598810083,,
560.910084291147,1.43728633004908,560.910084291147,0.0744948327433973,,
560.126980831918,1.43764152366765,560.126980831918,0.0747537892221832,,
559.343877372688,1.43799788301903,559.343877372688,0.0750151551798956,,
558.560773913456,1.43835541283678,558.560773913456,0.0752789568346729,,
557.777670454225,1.43871411779166,557.777670454225,0.0755452207657074,,
556.994566994996,1.43907400248833,556.994566994996,0.0758139739188166,,
556.211463535764,1.43943507146186,556.211463535764,0.0760852436120567,,
555.428360076534,1.4397973291742,555.428360076534,0.0763590575414555,,
554.645256617304,1.44016078001045,554.645256617304,0.0766354437868231,,
553.862153158073,1.44052542827509,553.862153158073,0.0769144308176457,,
553.079049698843,1.44089127818802,553.079049698843,0.0771960474990796,,
552.295946239613,1.44125833388048,552.295946239613,0.0774803230980286,,
551.512842780382,1.44162659939088,551.512842780382,0.077767287289321,,
550.729739321151,1.44199607866041,550.729739321151,0.0780569701619738,,
549.946635861922,1.4423667755286,549.946635861922,0.0783494022255526,,
549.16353240269,1.44273869372866,549.16353240269,0.0786446144166331,,
548.38042894346,1.44311183688267,548.38042894346,0.0789426381053456,,
547.597325484231,1.44348620849668,547.597325484231,0.0792435051020254,,
546.814222025001,1.44386181195554,546.814222025001,0.0795472476639645,,
546.03111856577,1.44423865051769,546.03111856577,0.0798538985022487,,
545.248015106538,1.44461672730965,545.248015106538,0.0801634907887093,,
544.464911647309,1.44499604532041,544.464911647309,0.0804760581629598,,
543.681808188077,1.44537660739561,543.681808188077,0.0807916347395532,,
542.898704728847,1.44575841623156,542.898704728847,0.0811102551152084,,
542.115601269617,1.44614147436898,542.115601269617,0.0814319543761816,,
541.332497810386,1.44652578418667,541.332497810386,0.0817567681056963,,
540.549394351157,1.4469113478948,540.549394351157,0.082084732391514,,
539.766290891927,1.44729816752819,539.766290891927,0.0824158838335782,,
538.983187432696,1.44768624493917,538.983187432696,0.0827502595517872,,
538.200083973465,1.44807558179034,538.200083973465,0.0830878971938435,,
537.416980514235,1.44846617954702,537.416980514235,0.083428834943237,,
536.633877055005,1.44885803946953,536.633877055005,0.0837731115273145,,
535.850773595773,1.44925116260515,535.850773595773,0.0841207662254546,,
535.067670136542,1.44964554977984,535.067670136542,0.0844718388773452,,
534.284566677314,1.4500412015897,534.284566677314,0.0848263698913784,,
533.501463218082,1.45043811839218,533.501463218082,0.085184400253138,,
532.718359758851,1.45083630029693,532.718359758851,0.0855459715339853,,
531.935256299622,1.45123574715642,531.935256299622,0.0859111258997621,,
531.152152840391,1.45163645855626,531.152152840391,0.086279906119585,,
530.36904938116,1.45203843380517,530.36904938116,0.086652355574744,,
529.585945921931,1.45244167192462,529.585945921931,0.0870285182676975,,
528.802842462699,1.45284617163821,528.802842462699,0.087408438831183,,
528.019739003469,1.45325193136061,528.019739003469,0.0877921625373962,,
527.236635544238,1.45365894918622,527.236635544238,0.0881797353072922,,
526.453532085007,1.45406722287743,526.453532085007,0.0885712037199743,,
525.670428625779,1.45447674985252,525.670428625779,0.088966615022164,,
524.887325166548,1.45488752717315,524.887325166548,0.089366017137781,,
524.104221707317,1.45529955153149,524.104221707317,0.0897694586775889,,
523.321118248087,1.45571281923688,523.321118248087,0.0901769889489474,,
522.538014788856,1.4561273262021,522.538014788856,0.0905886579656343,,
521.754911329625,1.45654306792923,521.754911329625,0.0910045164577533,,
520.971807870395,1.45696003949498,520.971807870395,0.0914246158817029,,
520.188704411164,1.45737823553564,520.188704411164,0.0918490084302486,,
519.405600951934,1.45779765023147,519.405600951934,0.0922777470426224,,
518.622497492704,1.45821827729066,518.622497492704,0.092710885414722,,
517.839394033473,1.45864010993274,517.839394033473,0.0931484780093493,,
517.056290574243,1.45906314087146,517.056290574243,0.0935905800664982,,
516.273187115013,1.45948736229718,516.273187115013,0.0940372476137108,,
515.490083655783,1.45991276585861,515.490083655783,0.0944885374764502,,
514.706980196551,1.46033934264409,514.706980196551,0.094944507288527,,
513.92387673732,1.46076708316214,513.92387673732,0.0954052155025433,,
513.140773278091,1.46119597732151,513.140773278091,0.0958707214003617,,
512.35766981886,1.46162601441057,512.35766981886,0.0963410851035846,,
511.574566359631,1.462057183076,511.574566359631,0.0968163675840333,,
510.791462900399,1.46248947130086,510.791462900399,0.0972966306742305,,
510.008359441168,1.46292286638199,510.008359441168,0.0977819370778524,,
509.225255981939,1.46335735490662,509.225255981939,0.0982723503801669,,
508.442152522708,1.46379292272833,508.442152522708,0.0987679350584292,,
507.659049063478,1.46422955494219,507.659049063478,0.0992687564922193,,
506.875945604247,1.4646672358592,506.875945604247,0.0997748809737287,,
506.092842145016,1.46510594897983,506.092842145016,0.100286375717961,,
505.309738685787,1.46554567696685,505.309738685787,0.100803308872839,,
504.526635226557,1.4659864016172,504.526635226557,0.10132574952922,,
503.743531767326,1.4664281038331,503.743531767326,0.101853767730756,,
502.960428308094,1.46687076359217,502.960428308094,0.102387434483645,,
502.177324848865,1.46731435991666,502.177324848865,0.102926821766196,,
501.394221389634,1.46775887084176,501.394221389634,0.103472002538229,,
500.611117930404,1.4682042733829,500.611117930404,0.104023050750269,,
499.828014471173,1.46865054350202,499.828014471173,0.104580041352503,,
499.044911011942,1.46909765607289,499.044911011942,0.105143050303511,,
498.261807552713,1.46954558484528,498.261807552713,0.105712154578701,,
497.478704093483,1.46999430240807,497.478704093483,0.106287432178462,,
496.695600634251,1.47044378015126,496.695600634251,0.106868962135977,,
495.912497175022,1.4708939882268,495.912497175022,0.107456824524679,,
495.12939371579,1.47134489550824,495.12939371579,0.108051100465325,,
494.346290256561,1.47179646954916,494.346290256561,0.108651872132632,,
493.56318679733,1.47224867654038,493.56318679733,0.109259222761474,,
492.7800833381,1.47270148126581,492.7800833381,0.109873236652563,,
491.99697987887,1.47315484705708,491.99697987887,0.110493999177609,,
491.213876419639,1.47360873574676,491.213876419639,0.111121596783898,,
490.430772960408,1.4740631076202,490.430772960408,0.111756116998244,,
489.647669501178,1.47451792136596,489.647669501178,0.112397648430285,,
488.864566041946,1.47497313402478,488.864566041946,0.113046280775061,,
488.081462582716,1.47542870093706,488.081462582716,0.113702104814811,,
487.298359123485,1.47588457568878,487.298359123485,0.114365212419967,,
486.515255664256,1.47634071005593,486.515255664256,0.115035696549261,,
485.732152205026,1.47679705394723,485.732152205026,0.115713651248897,,
484.949048745794,1.4772535553453,484.949048745794,0.116399171650715,,
484.165945286565,1.47771016024612,484.165945286565,0.117092353969287,,
483.382841827333,1.47816681259677,483.382841827333,0.117793295497892,,
482.599738368103,1.47862345423139,482.599738368103,0.11850209460325,,
481.816634908873,1.47908002480544,481.816634908873,0.119218850718991,,
481.033531449643,1.47953646172804,481.033531449643,0.119943664337744,,
480.250427990412,1.47999270009251,480.250427990412,0.120676637001763,,
479.467324531181,1.48044867260494,479.467324531181,0.121417871292019,,
478.684221071952,1.48090430951093,478.684221071952,0.122167470815642,,
477.90111761272,1.48135953852027,477.90111761272,0.122925540191628,,
477.11801415349,1.48181428472967,477.11801415349,0.123692185034701,,
476.334910694259,1.48226847054342,476.334910694259,0.12446751193722,,
475.551807235029,1.482722015592,475.551807235029,0.125251628449022,,
474.768703775798,1.48317483664864,474.768703775798,0.126044643055077,,
473.985600316568,1.48362684754363,473.985600316568,0.126846665150829,,
473.202496857338,1.48407795907662,473.202496857338,0.127657805015092,,
472.419393398107,1.48452807892666,472.419393398107,0.128478173780375,,
471.636289938877,1.48497711156005,471.636289938877,0.129307883400456,,
470.853186479646,1.48542495813602,470.853186479646,0.13014704661511,,
470.070083020417,1.48587151641011,470.070083020417,0.130995776911784,,
469.286979561186,1.48631668063535,469.286979561186,0.131854188484072,,
468.503876101955,1.48676034146117,468.503876101955,0.132722396186826,,
467.720772642724,1.48720238583005,467.720772642724,0.133600515487712,,
466.937669183495,1.48764269687191,466.937669183495,0.134488662415023,,
466.154565724265,1.48808115379623,466.154565724265,0.135386953501576,,
465.371462265033,1.48851763178197,465.371462265033,0.136295505724438,,
464.588358805802,1.48895200186519,464.588358805802,0.137214436440323,,
463.805255346573,1.48938413082451,463.805255346573,0.138143863316413,,
463.022151887343,1.48981388106438,463.022151887343,0.13908390425637,,
462.239048428112,1.49024111049622,462.239048428112,0.140034677321303,,
461.455944968882,1.49066567241744,461.455944968882,0.140996300645442,,
460.67284150965,1.49108741538842,460.67284150965,0.141968892346267,,
459.88973805042,1.49150618310757,459.88973805042,0.142952570428792,,
459.106634591191,1.4919218142844,459.106634591191,0.143947452683778,,
458.32353113196,1.49233414251087,458.32353113196,0.144953656579536,,
457.540427672728,1.49274299613096,457.540427672728,0.145971299147036,,
456.757324213499,1.49314819810868,456.757324213499,0.147000496858022,,
455.974220754268,1.49354956589459,455.974220754268,0.148041365495816,,
455.191117295038,1.493946911291,455.191117295038,0.149094020018444,,
454.408013835808,1.49434004031599,454.408013835808,0.150158574413781,,
453.624910376577,1.49472875306648,453.624910376577,0.151235141546362,,
452.841806917347,1.49511284358046,452.841806917347,0.152323832995445,,
452.058703458116,1.4954920996987,452.058703458116,0.153424758884039,,
451.275599998886,1.49586630292603,451.275599998886,0.154538027698417,,
450.492496539654,1.49623522829272,450.492496539654,0.155663746097816,,
449.709393080424,1.49659864421586,449.709393080424,0.156802018713834,,
448.926289621194,1.49695631236149,448.926289621194,0.157952947939192,,
448.143186161964,1.49730798750746,448.143186161964,0.159116633705378,,
447.360082702734,1.49765341740759,447.360082702734,0.160293173248785,,
446.576979243503,1.49799234265754,446.576979243503,0.161482660864894,,
445.793875784273,1.49832449656268,445.793875784273,0.162685187650062,,
445.010772325042,1.49864960500858,445.010772325042,0.163900841230479,,
444.227668865811,1.49896738633468,444.227668865811,0.165129705477834,,
443.444565406582,1.4992775512114,443.444565406582,0.166371860211235,,
442.661461947351,1.4995798025217,442.661461947351,0.167627380884956,,
441.87835848812,1.49987383524739,441.87835848812,0.16889633826153,,
441.095255028889,1.50015933636106,441.095255028889,0.170178798069737,,
440.31215156966,1.50043598472428,440.31215156966,0.171474820647081,,
439.529048110429,1.50070345099296,439.529048110429,0.172784460566276,,
438.745944651198,1.50096139753056,438.745944651198,0.174107766245319,,
437.962841191969,1.50120947833024,437.962841191969,0.175444779540755,,
437.179737732737,1.50144733894669,437.179737732737,0.176795535323725,,
436.396634273507,1.50167461643887,436.396634273507,0.178160061038384,,
435.613530814276,1.50189093932461,435.613530814276,0.179538376242383,,
434.830427355046,1.50209592754827,434.830427355046,0.180930492129039,,
434.047323895816,1.50228919246261,434.047323895816,0.182336411030911,,
433.264220436585,1.50247033682633,433.264220436585,0.183756125904503,,
432.481116977355,1.50263895481839,432.481116977355,0.18518961979589,,
431.698013518125,1.50279463207078,431.698013518125,0.186636865287067,,
430.914910058893,1.50293694572111,430.914910058893,0.188097823922901,,
430.131806599664,1.50306546448661,430.131806599664,0.189572445618627,,
429.348703140433,1.50317974876131,429.348703140433,0.191060668047895,,
428.565599681202,1.50327935073807,428.565599681202,0.192562416011391,,
427.782496221972,1.50336381455724,427.782496221972,0.194077600786264,,
426.999392762742,1.50343267648396,426.999392762742,0.195606119456548,,
426.216289303511,1.50348546511603,426.216289303511,0.197147854224918,,
425.433185844281,1.50352170162444,425.433185844281,0.198702671706268,,
424.650082385051,1.50354090002864,424.650082385051,0.200270422203649,,
423.86697892582,1.50354256750883,423.86697892582,0.201850938967275,,
423.083875466589,1.5035262047576,423.083875466589,0.203444037437404,,
422.30077200736,1.50349130637311,422.30077200736,0.205049514472124,,
421.517668548129,1.50343736129642,421.517668548129,0.206667147561161,,
420.734565088899,1.50336385329534,420.734565088899,0.208296694026989,,
419.951461629668,1.50327026149739,419.951461629668,0.209937890214835,,
419.168358170437,1.50315606097433,419.168358170437,0.211590450673186,,
418.385254711207,1.50302072338104,418.385254711207,0.213254067326767,,
417.602151251976,1.50286371765125,417.602151251976,0.214928408644103,,
416.819047792746,1.5026845107528,416.819047792746,0.21661311880203,,
416.035944333515,1.50248256850507,416.035944333515,0.218307816849792,,
415.252840874286,1.50225735646127,415.252840874286,0.220012095875571,,
414.469737415055,1.50200834085802,414.469737415055,0.221725522178666,,
413.686633955825,1.50173498963493,413.686633955825,0.223447634450664,,
412.903530496593,1.5014367735266,412.903530496593,0.225177942969449,,
412.120427037364,1.50111316722927,412.120427037364,0.226915928809986,,
411.337323578132,1.50076365064466,411.337323578132,0.228661043076338,,
410.554220118903,1.50038771020278,410.554220118903,0.230412706159495,,
409.771116659672,1.49998484026589,409.771116659672,0.232170307026138,,
408.988013200441,1.49955454461523,408.988013200441,0.233933202543563,,
408.204909741211,1.49909633802202,408.204909741211,0.23570071684657,,
407.421806281981,1.49860974790401,407.421806281981,0.237472140752245,,
406.638702822751,1.49809431606836,406.638702822751,0.239246731229055,,
405.85559936352,1.49754960054162,405.85559936352,0.241023710926907,,
405.07249590429,1.49697517748681,405.07249590429,0.242802267775184,,
404.289392445059,1.49637064320753,404.289392445059,0.244581554656125,,
403.506288985829,1.4957356162382,403.506288985829,0.246360689161085,,
402.723185526598,1.49506973951945,402.723185526598,0.248138753437642,,
401.940082067368,1.49437268265674,401.940082067368,0.24991479413562,,
401.156978608138,1.49364414425989,401.156978608138,0.251687822460453,,
400.373875148907,1.49288385436053,400.373875148907,0.253456814342378,,
399.590771689676,1.49209157690388,399.590771689676,0.255220710730168,,
398.807668230445,1.49126711231026,398.807668230445,0.256978418018217,,
398.024564771215,1.49041030010147,398.024564771215,0.258728808615773,,
397.241461311985,1.48952102158578,397.241461311985,0.260470721667189,,
396.458357852754,1.48859920259504,396.458357852754,0.262202963931941,,
395.675254393524,1.48764481626607,395.675254393524,0.263924310833017,,
394.892150934293,1.48665788585793,394.892150934293,0.265633507682143,,
394.109047475064,1.4856384875956,394.109047475064,0.267329271089893,,
393.325944015833,1.48458675352984,393.325944015833,0.269010290568489,,
392.542840556603,1.48350287440188,392.542840556603,0.27067523033452,,
391.759737097371,1.48238710250087,391.759737097371,0.272322731318324,,
390.976633638142,1.48123975450104,390.976633638142,0.273951413386049,,
390.193530178911,1.48006121426461,390.193530178911,0.275559877779759,,
389.41042671968,1.4788519355958,389.41042671968,0.277146709779897,,
388.62732326045,1.47761244493023,388.62732326045,0.278710481593705,,
387.84421980122,1.47634334394353,387.84421980122,0.280249755471899,,
387.06111634199,1.47504531206219,387.06111634199,0.281763087054856,,
386.278012882758,1.47371910885906,386.278012882758,0.283249028948278,,
385.494909423529,1.47236557631544,385.494909423529,0.284706134526891,,
384.711805964298,1.4709856409314,384.711805964298,0.286132961963359,,
383.928702505067,1.46958031566556,383.928702505067,0.287528078477951,,
383.145599045836,1.46815070168556,383.145599045836,0.288890064803008,,
382.362495586606,1.46669798991039,382.362495586606,0.29021751985452,,
381.579392127376,1.46522346232588,381.579392127376,0.291509065601407,,
380.796288668145,1.46372849305519,380.796288668145,0.292763352121399,,
380.013185208916,1.46221454916642,380.013185208916,0.293979062830608,,
379.230081749684,1.4606831912002,379.230081749684,0.295154919872133,,
378.446978290455,1.45913607340125,378.446978290455,0.296289689647297,,
377.663874831224,1.45757494363862,377.663874831224,0.297382188471456,,
376.880771371993,1.4560016430009,376.880771371993,0.298431288334607,,
376.097667912763,1.45441810505394,376.097667912763,0.29943592274556,,
375.314564453533,1.4528263547505,375.314564453533,0.300395092636958,,
374.531460994302,1.45122850698286,374.531460994302,0.301307872307121,,
373.748357535072,1.44962676477161,373.748357535072,0.302173415373576,,
372.965254075842,1.44802341708602,372.965254075842,0.302990960712145,,
372.182150616611,1.44642083629358,372.182150616611,0.303759838354706,,
371.39904715738,1.44482147523888,371.39904715738,0.304479475318208,,
370.61594369815,1.44322786395458,370.61594369815,0.305149401337227,,
369.83284023892,1.4416426060098,369.83284023892,0.305769254472315,,
369.049736779689,1.44006837450394,369.049736779689,0.306338786566617,,
368.266633320459,1.4385079077169,368.266633320459,0.306857868523822,,
367.483529861228,1.43696400442909,367.483529861228,0.307326495381262,,
366.700426401997,1.43543951892761,366.700426401997,0.3077447911532,,
365.917322942768,1.43393735571747,365.917322942768,0.308113013420723,,
365.134219483537,1.43246046395932,365.134219483537,0.308431557646477,,
364.351116024306,1.43101183165761,364.351116024306,0.308700961194478,,
363.568012565075,1.42959447962517,363.568012565075,0.308921907037677,,
362.784909105846,1.42821145525264,362.784909105846,0.309095227138513,,
362.001805646615,1.42686582611243,362.001805646615,0.309221905490688,,
361.218702187384,1.42556067342895,361.218702187384,0.309303080813509,,
360.435598728154,1.42429908544787,360.435598728154,0.309340048893573,,
359.652495268924,1.423084150738,359.652495268924,0.309334264572168,,
358.869391809693,1.42191895146027,358.869391809693,0.309287343380536,,
358.086288350462,1.42080655663813,358.086288350462,0.309201062829075,,
357.303184891232,1.4197500154639,357.303184891232,0.309077363360613,,
356.520081432002,1.41875235067468,356.520081432002,0.308918348981959,,
355.736977972771,1.41781655203075,355.736977972771,0.30872628759217,,
354.953874513541,1.41694556992767,354.953874513541,0.308503611030091,,
354.170771054311,1.41614230917187,354.170771054311,0.308252914867905,,
353.38766759508,1.41540962294674,353.38766759508,0.307976957981523,,
352.60456413585,1.41475030699416,352.60456413585,0.307678661932639,,
351.821460676619,1.4141670940327,351.821460676619,0.307361110201166,,
351.038357217388,1.41366264843067,351.038357217388,0.307027547310499,,
350.255253758158,1.41323956114812,350.255253758158,0.306681377891605,,
349.472150298928,1.41290034495749,349.472150298928,0.306326165735296,,
348.689046839697,1.41264742994811,348.689046839697,0.305965632885203,,
347.905943380467,1.41248315931446,347.905943380467,0.305603658826836,,
347.122839921236,1.41240978542294,347.122839921236,0.305244279830817,,
346.339736462006,1.41242946614582,346.339736462006,0.304891688510742,,
345.556633002775,1.41254426144507,345.556633002775,0.304550233658301,,
344.773529543545,1.41275613018223,344.773529543545,0.304224420420146,,
343.990426084315,1.41306692712343,343.990426084315,0.303918910882626,,
343.207322625084,1.41347840010169,343.207322625084,0.303638525131851,,
342.424219165854,1.41399218729061,342.424219165854,0.30338824285766,,
341.641115706624,1.41460981453568,341.641115706624,0.30317320557091,,
340.858012247393,1.41533269268065,340.858012247393,0.302998719504049,,
340.074908788162,1.41616211481732,340.074908788162,0.302870259265331,,
339.291805328932,1.41709925337721,339.291805328932,0.302793472317023,,
338.508701869701,1.41814515697314,338.508701869701,0.302774184347773,,
337.725598410471,1.41930074688737,337.725598410471,0.302818405608766,,
336.942494951241,1.42056681309061,336.942494951241,0.302932338282399,,
336.15939149201,1.42194400966293,336.15939149201,0.303122384950935,,
335.37628803278,1.42343284947285,335.37628803278,0.303395158230802,,
334.593184573549,1.42503369795485,334.593184573549,0.303757491635809,,
333.810081114319,1.42674676580772,333.810081114319,0.304216451729434,,
333.026977655088,1.42857210041645,333.026977655088,0.304779351622258,,
332.243874195858,1.43050957577853,332.243874195858,0.305453765865344,,
331.460770736628,1.43255888069102,331.460770736628,0.306247546783665,,
330.677667277397,1.43471950492759,330.677667277397,0.307168842285009,,
329.894563818167,1.43699072310441,329.894563818167,0.30822611516887,,
329.111460358937,1.43937157589957,329.111460358937,0.309428163945916,,
328.328356899706,1.44186084825324,328.328356899706,0.310784145161041,,
327.545253440476,1.44445704413323,327.545253440476,0.312303597190893,,
326.762149981245,1.44715835740393,326.762149981245,0.313996465459044,,
325.979046522014,1.44996263828451,325.979046522014,0.315873128977271,,
325.195943062784,1.45286735482523,325.195943062784,0.317944428078247,,
324.412839603553,1.45586954876753,324.412839603553,0.320221693151392,,
323.629736144323,1.45896578508538,323.629736144323,0.322716774127413,,
322.846632685093,1.46215209443137,322.846632685093,0.325442070375539,,
322.063529225862,1.46542390763221,322.063529225862,0.328410560577463,,
321.280425766632,1.46877598129538,321.280425766632,0.33163583201966,,
320.497322307401,1.47220231350317,320.497322307401,0.335132108597019,,
319.714218848171,1.4756960484847,319.714218848171,0.338914276640124,,
318.931115388941,1.47924936907371,318.931115388941,0.342997907460732,,
318.14801192971,1.48285337568508,318.14801192971,0.347399275248128,,
317.364908470479,1.48649795048253,317.364908470479,0.352135368636047,,
316.581805011249,1.49017160537263,316.581805011249,0.35722389388783,,
315.798701552019,1.49386131245768,315.798701552019,0.362683267208113,,
315.015598092788,1.4975523156285,315.015598092788,0.368532593174259,,
314.232494633558,1.50122792209605,314.232494633558,0.37479162568222,,
313.449391174328,1.50486927287598,313.449391174328,0.381480707113228,,
312.666287715097,1.50845509158214,312.666287715097,0.388620680645815,,
311.883184255867,1.51196141139589,311.883184255867,0.396232769763729,,
311.100080796636,1.51536128080424,311.100080796636,0.404338418051969,,
310.316977337406,1.51862444970028,310.316977337406,0.412959081350302,,
309.533873878175,1.52171703877994,309.533873878175,0.422115963279788,,
308.750770418945,1.52460119692476,308.750770418945,0.431829684129308,,
307.967666959714,1.527234753512,307.967666959714,0.442119872168992,,
307.184563500484,1.52957087541961,307.184563500484,0.453004665765819,,
306.401460041253,1.53155774196613,306.401460041253,0.464500114379768,,
305.618356582023,1.53313825519124,305.618356582023,0.4766194668347,,
304.835253122793,1.53424980774435,304.835253122793,0.489372336468961,,
304.052149663562,1.53482413613849,304.052149663562,0.502763735219217,,
303.269046204332,1.53478729306729,303.269046204332,0.516792972779973,,
302.485942745101,1.53405977854526,302.485942745101,0.531452423149727,,
301.70283928587,1.53255687528785,301.70283928587,0.546726169560663,,
300.91973582664,1.53018923822315,300.91973582664,0.562588550361143,,
300.13663236741,1.52686379027158,300.13663236741,0.579002643076803,,
