Repository: emmakbat/ito-analysis

- NKS/ITO3/
    - Contains the complex refractive index data extracted from the ten samples of reduced ITO-on-silicon from wafer 001 that are used in the paper. Note that there are other ways to interpret the raw reflectance ratio data, and n-k results extracted from other models are given in ito-analysis/all_data/data/nks. In the end, different interpretations did not differ much in predicted absorption, but the model selected here had both a high R2 and a straightforward physical interpretation 
    - PDFS/

File: Figure5_Ray-optics/nks/ito3/fint-i_nk.csv (part 2 of 2)
NKChart
X of n [Wavelength (nm)],n - n,X of k [Wavelength (nm)],k - k,X of nodes [Wavelength (nm)],nodes - k
691.688361982632,1.52388502619614,691.688361982632,0.0658147455018691,,
690.905258523401,1.52415747746233,690.905258523401,0.0659268768146007,,
690.12215506417,1.52443052626253,690.12215506417,0.066039820636743,,
689.33905160494,1.52470417654639,689.33905160494,0.0661535826273314,,
688.555948145709,1.52497843229,688.555948145709,0.0662681685023869,,
687.772844686482,1.52525329749613,687.772844686482,0.0663835840356007,,
686.989741227248,1.52552877619439,686.989741227248,0.066499835059039,,
686.206637768017,1.52580487244136,686.206637768017,0.0666169274638374,,
685.423534308787,1.52608159032084,685.423534308787,0.0667348672009287,,
684.64043084956,1.52635893394401,684.64043084956,0.0668536602817605,,
683.857327390329,1.52663690744959,683.857327390329,0.0669733127790382,,
683.074223931098,1.52691551500402,683.074223931098,0.0670938308274629,,
682.291120471867,1.52719476080167,682.291120471867,0.0672152206245044,,
681.508017012636,1.527474649065,681.508017012636,0.067337488431151,,
680.724913553406,1.52775518404475,680.724913553406,0.0674606405727031,,
679.941810094175,1.52803637002011,679.941810094175,0.0675846834395546,,
679.158706634944,1.52831821129895,679.158706634944,0.0677096234880033,,
678.375603175713,1.52860071221792,678.375603175713,0.0678354672410546,,
677.592499716485,1.52888387714272,677.592499716485,0.0679622212892551,,
676.809396257254,1.52916771046823,676.809396257254,0.0680898922915226,,
676.026292798024,1.52945221661873,676.026292798024,0.0682184869759998,,
675.243189338794,1.52973740004803,675.243189338794,0.068348012140914,,
674.460085879564,1.53002326523974,674.460085879564,0.06847847465545,,
673.676982420332,1.53030981670736,673.676982420332,0.0686098814606358,,
672.893878961101,1.53059705899455,672.893878961101,0.0687422395702428,,
672.110775501872,1.53088499667526,672.110775501872,0.0688755560716984,,
671.327672042639,1.53117363435394,671.327672042639,0.0690098381270157,,
670.544568583412,1.53146297666572,670.544568583412,0.0691450929737197,,
669.761465124179,1.53175302827659,669.761465124179,0.0692813279258164,,
668.978361664949,1.5320437938836,668.978361664949,0.0694185503747463,,
668.195258205719,1.53233527821501,668.195258205719,0.0695567677903749,,
667.412154746488,1.53262748603055,667.412154746488,0.0696959877219819,,
666.629051287258,1.53292042212151,666.629051287258,0.0698362177992749,,
665.845947828027,1.53321409131099,665.845947828027,0.0699774657334131,,
665.062844368799,1.53350849845407,665.062844368799,0.0701197393180474,,
664.279740909567,1.53380364843797,664.279740909567,0.0702630464303767,,
663.496637450335,1.53409954618229,663.496637450335,0.0704073950322197,,
662.713533991106,1.53439619663911,662.713533991106,0.0705527931710989,,
661.930430531877,1.53469360479324,661.930430531877,0.0706992489813526,,
661.147327072645,1.5349917756624,661.147327072645,0.070846770685242,,
660.364223613416,1.53529071429733,660.364223613416,0.0709953665940985,,
659.581120154182,1.53559042578208,659.581120154182,0.0711450451094756,,
658.798016694954,1.53589091523408,658.798016694954,0.0712958147243154,,
658.014913235722,1.53619218780439,658.014913235722,0.0714476840241442,,
657.231809776494,1.53649424867786,657.231809776494,0.0716006616882704,,
656.448706317262,1.53679710307329,656.448706317262,0.0717547564910224,,
655.665602858033,1.53710075624363,655.665602858033,0.0719099773029744,,
654.882499398802,1.53740521347612,654.882499398802,0.0720663330922299,,
654.09939593957,1.53771048009251,654.09939593957,0.0722238329256819,,
653.31629248034,1.53801656144918,653.31629248034,0.0723824859703316,,
652.533189021108,1.53832346293734,652.533189021108,0.0725423014945962,,
651.75008556188,1.53863118998319,651.75008556188,0.0727032888696597,,
650.966982102649,1.53893974804808,650.966982102649,0.0728654575708309,,
650.183878643419,1.53924914262871,650.183878643419,0.0730288171789206,,
649.400775184187,1.53955937925721,649.400775184187,0.0731933773816547,,
648.617671724959,1.53987046350139,648.617671724959,0.0733591479750926,,
647.834568265728,1.54018240096485,647.834568265728,0.0735261388650786,,
647.051464806495,1.54049519728714,647.051464806495,0.0736943600687081,,
646.268361347267,1.54080885814391,646.268361347267,0.0738638217158207,,
645.485257888035,1.54112338924707,645.485257888035,0.0740345340505206,,
644.702154428804,1.54143879634494,644.702154428804,0.074206507432708,,
643.919050969574,1.54175508522238,643.919050969574,0.0743797523396488,,
643.135947510344,1.54207226170095,643.135947510344,0.0745542793675579,,
642.352844051114,1.54239033163902,642.352844051114,0.0747300992332111,,
641.569740591883,1.54270930093192,641.569740591883,0.0749072227755882,,
640.786637132653,1.5430291755121,640.786637132653,0.0750856609575291,,
640.003533673424,1.54334996134918,640.003533673424,0.075265424867424,,
639.220430214192,1.54367166445018,639.220430214192,0.0754465257209376,,
638.437326754961,1.54399429085953,638.437326754961,0.0756289748627394,,
637.654223295731,1.54431784665927,637.654223295731,0.0758127837682838,,
636.871119836502,1.54464233796911,636.871119836502,0.0759979640456024,,
636.088016377269,1.54496777094657,636.088016377269,0.0761845274371353,,
635.304912918039,1.54529415178704,635.304912918039,0.0763724858215839,,
634.521809458811,1.54562148672393,634.521809458811,0.0765618512157995,,
633.738705999578,1.5459497820287,633.738705999578,0.0767526357766935,,
632.95560254035,1.54627904401099,632.95560254035,0.0769448518031891,,
632.172499081119,1.54660927901869,632.172499081119,0.0771385117381951,,
631.389395621888,1.54694049343802,631.389395621888,0.077333628170618,,
630.606292162656,1.54727269369354,630.606292162656,0.0775302138373991,,
629.823188703428,1.54760588624832,629.823188703428,0.0777282816255852,,
629.040085244196,1.54794007760387,629.040085244196,0.0779278445744528,,
628.256981784966,1.5482752743003,628.256981784966,0.0781289158776252,,
627.473878325736,1.54861148291627,627.473878325736,0.0783315088852688,,
626.690774866506,1.54894871006907,626.690774866506,0.0785356371062901,,
625.907671407276,1.54928696241465,625.907671407276,0.078741314210595,,
625.124567948043,1.54962624664759,625.124567948043,0.078948554031363,,
624.341464488814,1.54996656950116,624.341464488814,0.0791573705673686,,
623.558361029584,1.55030793774727,623.558361029584,0.0793677779853482,,
622.775257570352,1.55065035819652,622.775257570352,0.0795797906223875,,
621.992154111121,1.55099383769809,621.992154111121,0.0797934229883593,,
621.209050651891,1.55133838313982,621.209050651891,0.0800086897684099,,
620.425947192662,1.55168400144807,620.425947192662,0.0802256058254614,,
619.64284373343,1.55203069958773,619.64284373343,0.0804441862027805,,
618.859740274201,1.55237848456212,618.859740274201,0.0806644461265722,,
618.07663681497,1.55272736341295,618.07663681497,0.0808864010086316,,
617.293533355741,1.5530773432202,617.293533355741,0.0811100664490231,,
616.51042989651,1.55342843110205,616.51042989651,0.0813354582388128,,
615.727326437278,1.55378063421475,615.727326437278,0.0815625923628527,,
614.944222978049,1.5541339597525,614.944222978049,0.0817914850025929,,
614.161119518819,1.55448841494731,614.161119518819,0.0820221525389616,,
613.378016059588,1.55484400706885,613.378016059588,0.0822546115552786,,
612.594912600356,1.55520074342427,612.594912600356,0.0824888788402217,,
611.811809141125,1.55555863135804,611.811809141125,0.0827249713908412,,
611.028705681897,1.55591767825172,611.028705681897,0.0829629064156337,,
610.245602222666,1.55627789152377,610.245602222666,0.0832027013376539,,
609.462498763435,1.55663927862931,609.462498763435,0.0834443737976864,,
608.679395304205,1.55700184705986,608.679395304205,0.0836879416574731,,
607.896291844975,1.55736560434305,607.896291844975,0.0839334230029881,,
607.113188385743,1.55773055804239,607.113188385743,0.0841808361477735,,
606.330084926513,1.5580967157569,606.330084926513,0.0844301996363278,,
605.546981467284,1.55846408512082,605.546981467284,0.0846815322475559,,
604.763878008054,1.55883267380326,604.763878008054,0.0849348529982795,,
603.980774548822,1.55920248950777,603.980774548822,0.0851901811467917,,
603.197671089592,1.55957353997204,603.197671089592,0.0854475361964905,,
602.41456763036,1.55994583296739,602.41456763036,0.0857069378995721,,
601.63146417113,1.56031937629839,601.63146417113,0.0859684062607695,,
600.848360711899,1.56069417780235,600.848360711899,0.0862319615411844,,
600.06525725267,1.56107024534887,600.06525725267,0.0864976242621498,,
599.282153793439,1.56144758683926,599.282153793439,0.0867654152091939,,
598.499050334208,1.56182621020606,598.499050334208,0.0870353554360466,,
597.715946874978,1.56220612341239,597.715946874978,0.0873074662687241,,
596.932843415748,1.5625873344514,596.932843415748,0.0875817693096886,,
596.149739956519,1.5629698513456,596.149739956519,0.0878582864420677,,
595.366636497288,1.5633536821462,595.366636497288,0.0881370398339614,,
594.583533038058,1.5637388349324,594.583533038058,0.0884180519428085,,
593.800429578828,1.56412531781067,593.800429578828,0.0887013455198436,,
593.017326119597,1.56451313891393,593.017326119597,0.0889869436146168,,
592.234222660365,1.56490230640081,592.234222660365,0.0892748695796036,,
591.451119201134,1.56529282845474,591.451119201134,0.0895651470748893,,
590.668015741904,1.56568471328309,590.668015741904,0.0898578000729368,,
589.884912282674,1.56607796911623,589.884912282674,0.0901528528634343,,
589.101808823444,1.5664726042066,589.101808823444,0.0904503300582347,,
588.318705364214,1.56686862682765,588.318705364214,0.0907502565963726,,
587.535601904983,1.56726604527277,587.535601904983,0.0910526577491748,,
586.752498445754,1.56766486785428,586.752498445754,0.0913575591254605,,
585.969394986521,1.56806510290215,585.969394986521,0.0916649866768274,,
585.18629152729,1.5684667587629,585.18629152729,0.09197496670304,,
584.40318806806,1.56886984379831,584.40318806806,0.0922875258575006,,
583.62008460883,1.5692743663841,583.62008460883,0.0926026911528275,,
582.836981149601,1.56968033490861,582.836981149601,0.0929204899665287,,
582.053877690371,1.57008775777134,582.053877690371,0.0932409500467686,,
581.270774231139,1.57049664338152,581.270774231139,0.0935640995182461,,
580.487670771908,1.57090700015652,580.487670771908,0.0938899668881711,,
579.704567312677,1.57131883652032,579.704567312677,0.0942185810523461,,
578.921463853448,1.5717321609018,578.921463853448,0.0945499713013644,,
578.138360394219,1.57214698173302,578.138360394219,0.0948841673269042,,
577.355256934987,1.57256330744745,577.355256934987,0.0952211992281463,,
576.572153475757,1.57298114647805,576.572153475757,0.0955610975182963,,
575.789050016527,1.57340050725539,575.789050016527,0.0959038931312317,,
575.005946557297,1.57382139820559,575.005946557297,0.0962496174282662,,
574.222843098064,1.57424382774823,574.222843098064,0.0965983022050196,,
573.439739638836,1.57466780429419,573.439739638836,0.0969499796984315,,
572.656636179604,1.57509333624337,572.656636179604,0.0973046825938919,,
571.873532720375,1.57552043198235,571.873532720375,0.0976624440324858,,
571.090429261144,1.57594909988196,571.090429261144,0.0980232976183938,,
570.307325801914,1.57637934829472,570.307325801914,0.0983872774263961,,
569.524222342683,1.57681118555226,569.524222342683,0.0987544180095329,,
568.741118883451,1.57724461996254,568.741118883451,0.0991247544068905,,
567.958015424222,1.57767965980707,567.958015424222,0.0994983221515243,,
567.17491196499,1.57811631333796,567.17491196499,0.099875157278542,,
566.39180850576,1.57855458877486,566.39180850576,0.100255296333299,,
565.60870504653,1.57899449430182,565.60870504653,0.100638776379774,,
564.825601587299,1.57943603806403,564.825601587299,0.101025635009077,,
564.04249812807,1.57987922816441,564.04249812807,0.101415910348106,,
563.25939466884,1.58032407266007,563.25939466884,0.101809641068375,,
562.476291209608,1.58077057955873,562.476291209608,0.102206866394983,,
561.693187750377,1.58121875681485,561.693187750377,0.102607626115753,,
560.910084291147,1.5816686123258,560.910084291147,0.103011960590535,,
560.126980831918,1.58212015392775,560.126980831918,0.103419910760673,,
559.343877372688,1.58257338939145,559.343877372688,0.103831518158638,,
558.560773913456,1.58302832641793,558.560773913456,0.104246824917847,,
557.777670454225,1.58348497263392,557.777670454225,0.104665873782633,,
556.994566994996,1.58394333558721,556.994566994996,0.105088708118419,,
556.211463535764,1.58440342274179,556.211463535764,0.105515371922069,,
555.428360076534,1.58486524147284,555.428360076534,0.105945909832403,,
554.645256617304,1.5853287990615,554.645256617304,0.106380367140924,,
553.862153158073,1.58579410268955,553.862153158073,0.106818789802729,,
553.079049698843,1.58626115943375,553.079049698843,0.107261224447609,,
552.295946239613,1.58672997626013,552.295946239613,0.107707718391353,,
551.512842780382,1.58720056001799,551.512842780382,0.108158319647249,,
550.729739321151,1.5876729174337,550.729739321151,0.108613076937799,,
549.946635861922,1.58814705510431,549.946635861922,0.10907203970662,,
549.16353240269,1.58862297949091,549.16353240269,0.109535258130587,,
548.38042894346,1.58910069691173,548.38042894346,0.110002783132163,,
547.597325484231,1.58958021353509,547.597325484231,0.110474666391964,,
546.814222025001,1.59006153537198,546.814222025001,0.110950960361542,,
546.03111856577,1.5905446682685,546.03111856577,0.111431718276386,,
545.248015106538,1.59102961789791,545.248015106538,0.111916994169162,,
544.464911647309,1.59151638975253,544.464911647309,0.112406842883179,,
543.681808188077,1.59200498913526,543.681808188077,0.112901320086099,,
542.898704728847,1.59249542115084,542.898704728847,0.113400482283865,,
542.115601269617,1.59298769069683,542.115601269617,0.113904386834908,,
541.332497810386,1.59348180245423,541.332497810386,0.11441309196456,,
540.549394351157,1.59397776087781,540.549394351157,0.114926656779754,,
539.766290891927,1.59447557018604,539.766290891927,0.115445141283948,,
538.983187432696,1.59497523435081,538.983187432696,0.115968606392328,,
538.200083973465,1.59547675708662,538.200083973465,0.116497113947256,,
537.416980514235,1.5959801418395,537.416980514235,0.117030726733999,,
536.633877055005,1.59648539177556,536.633877055005,0.117569508496704,,
535.850773595773,1.59699250976906,535.850773595773,0.118113523954672,,
535.067670136542,1.59750149839014,535.067670136542,0.118662838818877,,
534.284566677314,1.59801235989208,534.284566677314,0.119217519808787,,
533.501463218082,1.59852509619818,533.501463218082,0.11977763466946,,
532.718359758851,1.59903970888811,532.718359758851,0.120343252188912,,
531.935256299622,1.59955619918384,531.935256299622,0.120914442215791,,
531.152152840391,1.60007456793509,531.152152840391,0.121491275677334,,
530.36904938116,1.60059481560421,530.36904938116,0.12207382459762,,
529.585945921931,1.60111694225065,529.585945921931,0.122662162116111,,
528.802842462699,1.60164094751481,528.802842462699,0.123256362506517,,
528.019739003469,1.60216683060133,528.019739003469,0.123856501195924,,
527.236635544238,1.60269459026188,527.236635544238,0.124462654784275,,
526.453532085007,1.60322422477729,526.453532085007,0.12507490106412,,
525.670428625779,1.60375573193909,525.670428625779,0.12569331904069,,
524.887325166548,1.60428910903042,524.887325166548,0.126317988952295,,
524.104221707317,1.60482435280625,524.104221707317,0.126948992291008,,
523.321118248087,1.60536145947299,523.321118248087,0.127586411823691,,
522.538014788856,1.60590042466735,522.538014788856,0.128230331613322,,
521.754911329625,1.60644124343446,521.754911329625,0.128880837040651,,
520.971807870395,1.60698391020526,520.971807870395,0.129538014826164,,
520.188704411164,1.60752841877316,520.188704411164,0.130201953052371,,
519.405600951934,1.60807476226982,519.405600951934,0.130872741186421,,
518.622497492704,1.60862293314015,518.622497492704,0.13155047010302,,
517.839394033473,1.60917292311643,517.839394033473,0.132235232107691,,
517.056290574243,1.60972472319157,517.056290574243,0.132927120960328,,
516.273187115013,1.61027832359142,516.273187115013,0.13362623189909,,
515.490083655783,1.61083371374618,515.490083655783,0.13433266166459,,
514.706980196551,1.61139088226077,514.706980196551,0.135046508524413,,
513.92387673732,1.61194981688421,513.92387673732,0.135767872297939,,
513.140773278091,1.612510504478,513.140773278091,0.136496854381465,,
512.35766981886,1.61307293098335,512.35766981886,0.137233557773652,,
511.574566359631,1.61363708138734,511.574566359631,0.137978087101239,,
510.791462900399,1.61420293968787,510.791462900399,0.138730548645089,,
510.008359441168,1.61477048885748,510.008359441168,0.139491050366478,,
509.225255981939,1.61533971080585,509.225255981939,0.140259701933704,,
508.442152522708,1.61591058634115,508.442152522708,0.141036614748955,,
507.659049063478,1.61648309512991,507.659049063478,0.14182190197542,,
506.875945604247,1.61705721565562,506.875945604247,0.142615678564698,,
506.092842145016,1.61763292517596,506.092842145016,0.143418061284408,,
505.309738685787,1.61821019967842,505.309738685787,0.14422916874606,,
504.526635226557,1.61878901383457,504.526635226557,0.145049121433134,,
503.743531767326,1.61936934095267,503.743531767326,0.145878041729371,,
502.960428308094,1.61995115292871,502.960428308094,0.146716053947239,,
502.177324848865,1.62053442019579,502.177324848865,0.147563284356589,,
501.394221389634,1.62111911167173,501.394221389634,0.148419861213467,,
500.611117930404,1.62170519470499,500.611117930404,0.149285914789047,,
499.828014471173,1.62229263501864,499.828014471173,0.150161577398683,,
499.044911011942,1.62288139665257,499.044911011942,0.15104698343106,,
498.261807552713,1.62347144190357,498.261807552713,0.151942269377398,,
497.478704093483,1.62406273126355,497.478704093483,0.1528475738607,,
496.695600634251,1.62465522335559,496.695600634251,0.153763037665014,,
495.912497175022,1.62524887486777,495.912497175022,0.154688803764646,,
495.12939371579,1.62584364048493,495.12939371579,0.155625017353361,,
494.346290256561,1.62643947281794,494.346290256561,0.156571825873434,,
493.56318679733,1.62703632233075,493.56318679733,0.157529379044623,,
492.7800833381,1.62763413726488,492.7800833381,0.158497828892919,,
491.99697987887,1.62823286356142,491.99697987887,0.159477329779109,,
491.213876419639,1.6288324447804,491.213876419639,0.160468038427051,,
490.430772960408,1.62943282201749,490.430772960408,0.161470113951633,,
489.647669501178,1.63003393381786,489.647669501178,0.162483717886354,,
488.864566041946,1.63063571608719,488.864566041946,0.163509014210483,,
488.081462582716,1.63123810199976,488.081462582716,0.164546169375686,,
487.298359123485,1.63184102190344,487.298359123485,0.165595352332129,,
486.515255664256,1.63244440322147,486.515255664256,0.16665673455391,,
485.732152205026,1.63304817035114,485.732152205026,0.167730490063793,,
484.949048745794,1.63365224455899,484.949048745794,0.168816795457139,,
484.165945286565,1.63425654387257,484.165945286565,0.169915829924951,,
483.382841827333,1.63486098296874,483.382841827333,0.171027775275959,,
482.599738368103,1.63546547305821,482.599738368103,0.172152815957608,,
481.816634908873,1.63606992176631,481.816634908873,0.173291139075886,,
481.033531449643,1.63667423300997,481.033531449643,0.174442934413858,,
480.250427990412,1.63727830687057,480.250427990412,0.175608394448789,,
479.467324531181,1.63788203946279,479.467324531181,0.176787714367733,,
478.684221071952,1.63848532279917,478.684221071952,0.177981092081465,,
477.90111761272,1.63908804465034,477.90111761272,0.179188728236608,,
477.11801415349,1.63969008840073,477.11801415349,0.18041082622579,,
476.334910694259,1.64029133289982,476.334910694259,0.181647592195707,,
475.551807235029,1.64089165230846,475.551807235029,0.182899235052892,,
474.768703775798,1.64149091594056,474.768703775798,0.184165966467041,,
473.985600316568,1.64208898809966,473.985600316568,0.185448000871666,,
473.202496857338,1.64268572791045,473.202496857338,0.186745555461945,,
472.419393398107,1.64328098914505,472.419393398107,0.188058850189486,,
471.636289938877,1.64387462004396,471.636289938877,0.189388107753818,,
470.853186479646,1.64446646313146,470.853186479646,0.190733553590398,,
470.070083020417,1.64505635502547,470.070083020417,0.192095415854832,,
469.286979561186,1.64564412624156,469.286979561186,0.193473925403097,,
468.503876101955,1.64622960099117,468.503876101955,0.194869315767454,,
467.720772642724,1.64681259697378,467.720772642724,0.196281823127789,,
466.937669183495,1.64739292516297,466.937669183495,0.197711686278049,,
466.154565724265,1.64797038958622,466.154565724265,0.199159146587497,,
465.371462265033,1.6485447870983,465.371462265033,0.200624447956352,,
464.588358805802,1.64911590714825,464.588358805802,0.202107836765569,,
463.805255346573,1.64968353153971,463.805255346573,0.203609561820304,,
463.022151887343,1.65024743418451,463.022151887343,0.205129874286703,,
462.239048428112,1.65080738084953,462.239048428112,0.206669027621565,,
461.455944968882,1.6513631288966,461.455944968882,0.208227277494478,,
460.67284150965,1.65191442701542,460.67284150965,0.209804881701951,,
459.88973805042,1.65246101494942,459.88973805042,0.211402100073032,,
459.106634591191,1.65300262321451,459.106634591191,0.213019194365967,,
458.32353113196,1.65353897281061,458.32353113196,0.214656428155294,,
457.540427672728,1.65406977492596,457.540427672728,0.216314066708868,,
456.757324213499,1.65459473063416,456.757324213499,0.217992376854188,,
455.974220754268,1.65511353058398,455.974220754268,0.219691626833487,,
455.191117295038,1.65562585468186,455.191117295038,0.221412086146827,,
454.408013835808,1.65613137176716,454.408013835808,0.223154025382651,,
453.624910376577,1.65662973928031,453.624910376577,0.224917716035013,,
452.841806917347,1.65712060292371,452.841806917347,0.22670343030677,,
452.058703458116,1.65760359631566,452.058703458116,0.228511440898015,,
451.275599998886,1.65807834063742,451.275599998886,0.230342020778872,,
450.492496539654,1.6585444442735,450.492496539654,0.232195442945933,,
449.709393080424,1.65900150244532,449.709393080424,0.234071980161357,,
448.926289621194,1.65944909683869,448.926289621194,0.235971904673852,,
448.143186161964,1.65988679522508,448.143186161964,0.237895487920506,,
447.360082702734,1.66031415107724,447.360082702734,0.239843000208575,,
446.576979243503,1.66073070317936,446.576979243503,0.241814710376185,,
445.793875784273,1.66113597523232,445.793875784273,0.243810885430929,,
445.010772325042,1.66152947545435,445.010772325042,0.245831790165284,,
444.227668865811,1.6619106961777,444.227668865811,0.247877686747749,,
443.444565406582,1.66227911344201,443.444565406582,0.24994883428854,,
442.661461947351,1.66263418658476,442.661461947351,0.25204548837871,,
441.87835848812,1.66297535782989,441.87835848812,0.254167900601435,,
441.095255028889,1.66330205187503,441.095255028889,0.256316318014261,,
440.31215156966,1.66361367547862,440.31215156966,0.258490982601056,,
439.529048110429,1.66390961704751,439.529048110429,0.260692130692352,,
438.745944651198,1.66418924622652,438.745944651198,0.262919992352721,,
437.962841191969,1.66445191349077,437.962841191969,0.265174790733926,,
437.179737732737,1.66469694974242,437.179737732737,0.267456741392432,,
436.396634273507,1.66492366591296,436.396634273507,0.269766051569869,,
435.613530814276,1.66513135257278,435.613530814276,0.272102919435145,,
434.830427355046,1.6653192795496,434.830427355046,0.274467533286742,,
434.047323895816,1.66548669555751,434.047323895816,0.276860070713827,,
433.264220436585,1.66563282783882,433.264220436585,0.279280697714786,,
432.481116977355,1.66575688182047,432.481116977355,0.28172956777182,,
431.698013518125,1.66585804078761,431.698013518125,0.284206820880235,,
430.914910058893,1.66593546557657,430.914910058893,0.286712582531098,,
430.131806599664,1.66598829428993,430.131806599664,0.289246962645993,,
429.348703140433,1.66601564203652,429.348703140433,0.291810054462677,,
428.565599681202,1.66601660069924,428.565599681202,0.294401933370358,,
427.782496221972,1.66599023873404,427.782496221972,0.297022655693659,,
426.999392762742,1.66593560100334,426.999392762742,0.299672257424166,,
426.216289303511,1.66585170864763,426.216289303511,0.302350752898686,,
425.433185844281,1.66573755899897,425.433185844281,0.305058133423482,,
424.650082385051,1.66559212554057,424.650082385051,0.307794365843845,,
423.86697892582,1.66541435791668,423.86697892582,0.310559391058545,,
423.083875466589,1.66520318199732,423.083875466589,0.313353122478866,,
422.30077200736,1.66495750000273,422.30077200736,0.316175444432217,,
421.517668548129,1.66467619069239,421.517668548129,0.319026210510453,,
420.734565088899,1.66435810962401,420.734565088899,0.321905241863283,,
419.951461629668,1.66400208948784,419.951461629668,0.324812325437605,,
419.168358170437,1.66360694052219,419.168358170437,0.327747212163676,,
418.385254711207,1.66317145101595,418.385254711207,0.330709615089576,,
417.602151251976,1.66269438790437,417.602151251976,0.333699207465684,,
416.819047792746,1.66217449746447,416.819047792746,0.336715620781374,,
416.035944333515,1.66161050611665,416.035944333515,0.339758442756533,,
415.252840874286,1.66100112133922,415.252840874286,0.342827215291007,,
414.469737415055,1.66034503270284,414.469737415055,0.345921432375673,,
413.686633955825,1.65964091303182,413.686633955825,0.349040537969216,,
412.903530496593,1.65888741969951,412.903530496593,0.352183923845552,,
412.120427037364,1.65808319606497,412.120427037364,0.355350927417189,,
411.337323578132,1.6572268730581,411.337323578132,0.35854082954081,,
410.554220118903,1.65631707092065,410.554220118903,0.361752852311705,,
409.771116659672,1.65535240111007,409.771116659672,0.364986156854865,,
408.988013200441,1.65433146837349,408.988013200441,0.368239841120891,,
408.204909741211,1.65325287299856,408.204909741211,0.371512937696101,,
407.421806281981,1.65211521324789,407.421806281981,0.374804411636769,,
406.638702822751,1.65091708798343,406.638702822751,0.378113158338484,,
405.85559936352,1.64965709948675,405.85559936352,0.381438001452444,,
405.07249590429,1.64833385648071,405.07249590429,0.384777690861415,,
404.289392445059,1.64694597735738,404.289392445059,0.388130900729143,,
403.506288985829,1.64549209361663,403.506288985829,0.391496227637713,,
402.723185526598,1.64397085351871,402.723185526598,0.394872188828552,,
401.940082067368,1.64238092595351,401.940082067368,0.398257220563449,,
401.156978608138,1.64072100452826,401.156978608138,0.40164967662312,,
400.373875148907,1.63898981187395,400.373875148907,0.405047826961463,,
399.590771689676,1.63718610417012,399.590771689676,0.408449856534664,,
398.807668230445,1.63530867588568,398.807668230445,0.411853864325062,,
398.024564771215,1.63335636473256,398.024564771215,0.415257862580246,,
397.241461311985,1.63132805682685,397.241461311985,0.418659776288675,,
396.458357852754,1.62922269205087,396.458357852754,0.422057442913473,,
395.675254393524,1.62703926960738,395.675254393524,0.425448612406495,,
394.892150934293,1.62477685375548,394.892150934293,0.428830947525116,,
394.109047475064,1.62243457971551,394.109047475064,0.432202024474125,,
393.325944015833,1.62001165972827,393.325944015833,0.435559333895273,,
392.542840556603,1.61750738925149,392.542840556603,0.43890028222658,,
391.759737097371,1.6149211532743,391.759737097371,0.442222193453267,,
390.976633638142,1.6122524327281,390.976633638142,0.445522311271341,,
390.193530178911,1.60950081096961,390.193530178911,0.448797801684189,,
389.41042671968,1.60666598030988,389.41042671968,0.452045756051117,,
388.62732326045,1.60374774856023,388.62732326045,0.455263194605748,,
387.84421980122,1.60074604556398,387.84421980122,0.458447070460227,,
387.06111634199,1.59766092968047,387.06111634199,0.461594274109434,,
386.278012882758,1.59449259418553,386.278012882758,0.464701638447178,,
385.494909423529,1.59124137355087,385.494909423529,0.467765944303814,,
384.711805964298,1.58790774956229,384.711805964298,0.470783926512124,,
383.928702505067,1.58449235723573,383.928702505067,0.473752280505042,,
383.145599045836,1.5809959904878,383.145599045836,0.476667669445854,,
382.362495586606,1.57741960751698,382.362495586606,0.479526731887749,,
381.579392127376,1.57376433585018,381.579392127376,0.482326089955987,,
380.796288668145,1.57003147700913,380.796288668145,0.48506235804206,,
380.013185208916,1.56622251075059,380.013185208916,0.487732151995114,,
379.230081749684,1.56233909883459,379.230081749684,0.490332098791738,,
378.446978290455,1.55838308827561,378.446978290455,0.492858846660902,,
377.663874831224,1.55435651403229,377.663874831224,0.495309075636649,,
376.880771371993,1.5502616010931,376.880771371993,0.497679508506619,,
376.097667912763,1.54610076591683,376.097667912763,0.499966922120463,,
375.314564453533,1.54187661718958,375.314564453533,0.502168159017926,,
374.531460994302,1.53759195586237,374.531460994302,0.5042801393324,,
373.748357535072,1.53324977443688,373.748357535072,0.506299872922118,,
372.965254075842,1.52885325547055,372.965254075842,0.508224471677494,,
372.182150616611,1.52440576927624,372.182150616611,0.51005116195013,,
371.39904715738,1.51991087079616,371.39904715738,0.511777297046092,,
370.61594369815,1.51537229563445,370.61594369815,0.513400369723801,,
369.83284023892,1.51079395523808,369.83284023892,0.514918024634935,,
369.049736779689,1.50617993122065,369.049736779689,0.516328070645368,,
368.266633320459,1.50153446882961,368.266633320459,0.517628492972336,,
367.483529861228,1.49686196956244,367.483529861228,0.518817465073698,,
366.700426401997,1.49216698294351,366.700426401997,0.519893360225482,,
365.917322942768,1.48745419747864,365.917322942768,0.520854762724733,,
365.134219483537,1.48272843080977,365.134219483537,0.521700478656169,,
364.351116024306,1.4779946190981,364.351116024306,0.522429546163141,,
363.568012565075,1.47325780566849,363.568012565075,0.523041245166019,,
362.784909105846,1.46852312895343,362.784909105846,0.523535106474199,,
362.001805646615,1.46379580977888,362.001805646615,0.523910920241586,,
361.218702187384,1.45908113803905,361.218702187384,0.524168743719437,,
360.435598728154,1.45438445881017,360.435598728154,0.52430890826499,,
359.652495268924,1.44971115795709,359.652495268924,0.524332025569125,,
358.869391809693,1.44506664728896,358.869391809693,0.524238993071453,,
358.086288350462,1.4404563493224,358.086288350462,0.524030998536672,,
357.303184891232,1.43588568171207,357.303184891232,0.523709523771583,,
356.520081432002,1.43136004140959,356.520081432002,0.52327634746791,,
355.736977972771,1.42688478861208,355.736977972771,0.52273354716181,,
354.953874513541,1.42246523056118,354.953874513541,0.522083500306785,,
354.170771054311,1.41810660525269,354.170771054311,0.521328884462382,,
353.38766759508,1.41381406511547,353.38766759508,0.520472676606737,,
352.60456413585,1.40959266071612,352.60456413585,0.519518151586397,,
351.821460676619,1.40544732454333,351.821460676619,0.518468879722128,,
351.038357217388,1.40138285492272,351.038357217388,0.517328723594359,,
350.255253758158,1.39740390010916,350.255253758158,0.516101834036542,,
349.472150298928,1.39351494259937,349.472150298928,0.514792645369034,,
348.689046839697,1.38972028370294,348.689046839697,0.513405869909965,,
347.905943380467,1.38602402840462,347.905943380467,0.511946491803067,,
347.122839921236,1.38243007054522,347.122839921236,0.510419760205376,,
346.339736462006,1.37894207834218,346.339736462006,0.508831181880234,,
345.556633002775,1.37556348026455,345.556633002775,0.507186513242901,,
344.773529543545,1.37229745127018,344.773529543545,0.505491751907411,,
343.990426084315,1.3691468994054,343.990426084315,0.503753127783915,,
343.207322625084,1.3661144527601,343.207322625084,0.501977093775736,,
342.424219165854,1.36320244676287,342.424219165854,0.5001703161244,,
341.641115706624,1.36041291179245,341.641115706624,0.498339664449269,,
340.858012247393,1.35774756107323,340.858012247393,0.496492201525665,,
340.074908788162,1.35520777881343,340.074908788162,0.494635172841691,,
339.291805328932,1.35279460853548,339.291805328932,0.49277599596903,,
338.508701869701,1.3505087415387,338.508701869701,0.490922249776925,,
337.725598410471,1.34835050542498,337.725598410471,0.489081663511014,,
336.942494951241,1.34631985260882,336.942494951241,0.487262105749549,,
336.15939149201,1.34441634872345,336.15939149201,0.485471573238893,,
335.37628803278,1.34263916082617,335.37628803278,0.483718179597551,,
334.593184573549,1.34098704529689,334.593184573549,0.482010143863346,,
333.810081114319,1.33945833531626,333.810081114319,0.480355778841657,,
333.026977655088,1.33805092780252,333.026977655088,0.478763479193377,,
332.243874195858,1.33676226968032,332.243874195858,0.477241709179608,,
331.460770736628,1.33558934335035,331.460770736628,0.475798989955567,,
330.677667277397,1.33452865122634,330.677667277397,0.474443886278841,,
329.894563818167,1.33357619920602,329.894563818167,0.473184992466644,,
329.111460358937,1.33272747894561,329.111460358937,0.47203091740295,,
328.328356899706,1.33197744881452,328.328356899706,0.470990268359411,,
327.545253440476,1.33132051341785,327.545253440476,0.470071633353399,,
326.762149981245,1.33075050159144,326.762149981245,0.469283561722698,,
325.979046522014,1.33026064279696,325.979046522014,0.468634542549161,,
325.195943062784,1.32984354187562,325.195943062784,0.46813298051344,,
324.412839603553,1.32949115215875,324.412839603553,0.467787168710001,,
323.629736144323,1.32919474698364,323.629736144323,0.467605257896701,,
322.846632685093,1.32894488972575,322.846632685093,0.467595221597204,,
322.063529225862,1.3287314025345,322.063529225862,0.467764816418617,,
321.280425766632,1.32854333405257,321.280425766632,0.468121536892753,,
320.497322307401,1.32836892650865,320.497322307401,0.46867256409957,,
319.714218848171,1.32819558270431,319.714218848171,0.469424707288559,,
318.931115388941,1.32800983356783,318.931115388941,0.470384337681822,,
318.14801192971,1.32779730712384,318.14801192971,0.47155731362598,,
317.364908470479,1.32754269992886,317.364908470479,0.472948896264351,,
316.581805011249,1.32722975224889,316.581805011249,0.474563654932985,,
315.798701552019,1.32684122850691,315.798701552019,0.476405361551933,,
315.015598092788,1.32635890480242,315.015598092788,0.47847687339579,,
314.232494633558,1.32576356559852,314.232494633558,0.480780003795351,,
313.449391174328,1.32503501197796,313.449391174328,0.483315380556418,,
312.666287715097,1.32415208417838,312.666287715097,0.486082292194068,,
311.883184255867,1.32309270141491,311.883184255867,0.489078522482927,,
311.100080796636,1.32183392226723,311.100080796636,0.492300174326778,,
310.316977337406,1.32035202912532,310.316977337406,0.495741484563077,,
309.533873878175,1.31862264032416,309.533873878175,0.499394632044404,,
308.750770418945,1.31662085361885,308.750770418945,0.503249542179028,,
307.967666959714,1.31432142451889,307.967666959714,0.507293692057873,,
307.184563500484,1.31169898267109,307.184563500484,0.511511921326088,,
306.401460041253,1.30872828891048,306.401460041253,0.515886255042289,,
305.618356582023,1.3053845347459,305.618356582023,0.520395745859154,,
304.835253122793,1.30164368487617,304.835253122793,0.525016343891444,,
304.052149663562,1.29748286182024,304.052149663562,0.529720803528756,,
303.269046204332,1.29288076988773,303.269046204332,0.534478637102225,,
302.485942745101,1.28781815353687,302.485942745101,0.539256125615466,,
301.70283928587,1.28227828272197,301.70283928587,0.544016396583312,,
300.91973582664,1.27624745521882,300.91973582664,0.548719578274369,,
300.13663236741,1.26971550327179,300.13663236741,0.553323038229107,,
